Repository: edumxk/htdocs

# kokar-producao
 intranet em produção

File: Modulos/modDensidade/densidadeMedias.csv
CODPROD_PA;DESCRICAO_PA;MIN;MAX;MEDIA;DENSIDADE_FORMULA;QUANTIDADE;PADRAO_LAUDO;CODPROD_SA;DESCRICAO_SA;PESO_FORMULA;LITRAGEM
3388;"STANDARD SB 18L AZUL PROFUNDO";1,140;1,140;1,140;1,170;1;"1,12-1,22 G/CM3";21,060;18,0;3389;"STANDARD SB AZUL PROFUNDO - SA"
270;"RESINA ACR BA KOKAR 18L CERAMICA TELHA";1,012;1,012;1,012;1,050;1;"1,01 -1,05 G/CM³";18,900;18,0;648;"RESINA ACR BA KOKAR CERAMICA TELHA - SA"
1008;"FIT SELADOR ACRILICO KOKAR 16L";1,350;1,381;1,367;1,350;11;"1,35 - 1,38 G/CM³";21,600;16,0;1007;"FIT SELADOR ACRILICO - SA"
2784;"ECONOMICO FOSCO 3,6L FERVEDOURO";1,343;1,343;1,343;1,340;1;"1,32-1,37 G/CM3";4,824;3,6;2728;"ECONOMICO FOSCO FERVEDOURO - SA"
2740;"ECONOMICO FOSCO 18L MARSALLA";1,318;1,318;1,318;1,310;1;"1,32-1,37 G/CM3";23,580;18,0;2712;"ECONOMICO FOSCO MARSALLA  - SA"
2149;"STANDARD FS 18L PEROLA ";1,315;1,315;1,315;1,340;1;"1,32 -1,36";24,120;18,0;2106;"STANDARD FS  PEROLA - SA "
391;"TINTA PISO KOKAR 3,6L CONCRETO";1,340;1,350;1,345;1,340;2;"1,30 - 1,35 (G/CM³)";4,824;3,6;721;"TINTA PISO KOKAR CONCRETO - SA"
230;"STANDARD SB 18L AZUL OCEANO";1,119;1,119;1,119;1,130;1;"1,12-1,13 G/CM³";20,340;18,0;614;"STANDARD SB AZUL OCEANO - SA"
375;"TINTA PISO KOKAR 18L AMARELO DEMARCACAO";1,376;1,376;1,376;1,350;1;"1,33 - 1,37 (G/CM³)";24,300;18,0;718;"TINTA PISO KOKAR AMARELO DEMARCACAO - SA"
1860;"TINTA PISO KOKAR 3,6L CINZA ESCURO";1,246;1,251;1,249;1,250;2;"1,24 - 1,26 G/CM³";4,500;3,6;1858;"TINTA PISO KOKAR CINZA ESCURO - SA"
2125;"STANDARD FS 18L AMARELO SOL ";1,310;1,310;1,310;1,330;1;"1,30-1,34 G/ML";23,940;18,0;2094;"STANDARD FS AMARELO SOL - SA "
1645;"FUNDO E ACABAMENTO 18L AZUL FRANCA";1,080;1,080;1,080;1,060;1;1,05-1,10;19,080;18,0;1551;"FUNDO E ACABAMENTO AZUL FRANCA - SA"
1581;"ESMALTE SINT BRILHANTE 3,6L MARROM";0,952;0,952;0,952;0,940;1;0,940(G/CM³);3,384;3,6;1532;"ESMALTE SINT BRILHANTE MARROM - SA"
2916;"STANDARD FS 18L MARFIM";1,330;1,330;1,330;1,340;1;1,30-1,35;24,120;18,0;2912;"STANDARD FS MARFIM - SA"
2868;"STANDARD FS 3,6L AMAZONITA";1,319;1,319;1,319;1,310;1;"1,32-1,37 G/CM3";4,716;3,6;2809;"STANDARD FS AMAZONITA - SA"
2839;"STANDARD FS 18L AMAZONITA";1,319;1,319;1,319;1,310;1;"1,32-1,37 G/CM3";23,580;18,0;2809;"STANDARD FS AMAZONITA - SA"
1605;"ESMALTE SINT BRILHANTE 0,9L COLORADO";0,952;0,952;0,952;0,950;1;"MIN.0,94 (G/CM³)";0,855;0,9;1528;"ESMALTE SINT BRILHANTE COLORADO - SA"
2831;"STANDARD FS 18L ANDIROBA";1,290;1,290;1,290;1,300;1;"1,32-1,37 G/CM3";23,400;18,0;2801;"STANDARD FS ANDIROBA - SA"
1594;"ESMALTE SINT BRILHANTE 0,9L AREIA";0,960;0,960;0,960;0,980;1;"0,96 - 1,01 G/CM³";0,882;0,9;1520;"ESMALTE SINT BRILHANTE AREIA - SA"
1590;"ESMALTE SINT BRILHANTE 3,6L VERMELHO";0,930;0,930;0,930;0,970;1;"0,95-0,98 (G/CM³)";3,492;3,6;1541;"ESMALTE SINT BRILHANTE VERMELHO - SA"
2147;"STANDARD FS 18L PALHA ";1,322;1,322;1,322;1,340;1;(1,32-1,36);24,120;18,0;2105;"STANDARD FS PALHA - SA "
278;"RESINA ACR BA KOKAR 3,6L CINZA";1,046;1,046;1,046;1,025;1;"1,02 - 1,05 G/CM³";3,690;3,6;649;"RESINA ACR BA KOKAR CINZA - SA"
2820;"STANDARD FS 18L CINZA PRATEADO";1,288;1,310;1,299;1,300;2;"1,25-1,30 G/CM³";23,400;18,0;2792;"STANDARD FS CINZA PRATEADO - SA"
104;"PREMIUM ACET SEDA 3,6L BRANCO NEVE";1,195;1,198;1,197;1,170;2;"1,18-1,24 (G/CM³)";4,212;3,6;498;"PREMIUM ACET SEDA BRANCO NEVE - SA"
969;"MASSA CORRIDA PVA KOKAR 20KG";1,700;1,716;1,711;1,667;5;"1,70-1,75 ( G/CM³)";20,000;12,0;476;"MASSA CORRIDA PVA KOKAR - SA"
395;"TINTA PISO KOKAR 3,6L VERDE QUADRA";1,286;1,286;1,286;1,300;1;"1,25 - 1,30 (G/CM³)";4,680;3,6;725;"TINTA PISO KOKAR VERDE QUADRA - SA"
2871;"STANDARD FS 3,6L ANOITECER";1,250;1,250;1,250;1,310;1;"1,28-1,35 G/CM³";4,716;3,6;2812;"STANDARD FS ANOITECER - SA"
1570;"ESMALTE SINT BRILHANTE 3,6L AZUL DEL REY";0,945;0,945;0,945;0,960;1;"0,94 - 1,00 (G/CM³)";3,456;3,6;1522;"ESMALTE SINT BRILHANTE AZUL DEL REY - SA"
1011;"FIT ACR FS ECONOMICO 3,6L BRANCO NEVE";1,323;1,341;1,335;1,350;4;"1,30- 1,35 G/CM³";4,860;3,6;980;"FIT ACR ECONOMICO  BRANCO NEVE - SA"
1571;"ESMALTE SINT BRILHANTE 3,6L AZUL FRANCA";0,950;0,950;0,950;0,950;1;"0,94 (G/GM³)";3,420;3,6;1523;"ESMALTE SINT BRILHANTE AZUL FRANCA - SA"
1012;"FIT ACR FS ECONOMICO 3,6L BRANCO GELO";1,340;1,348;1,344;1,345;3;"1,33 - 1,37 G/CM³";4,842;3,6;982;"FIT ACR ECONOMICO  BRANCO GELO - SA"
3085;"PREMIUM FOSCO 18L AZUL SERENO";1,260;1,260;1,260;1,300;1;1,28-1,47;23,400;18,0;3044;"PREMIUM FOSCO AZUL SERENO - SA"
276;"RESINA ACR BA KOKAR 3,6L CERAMICA ONIX";1,013;1,020;1,017;1,020;2;"1,01 - 1,05 (G/CM³)";3,672;3,6;646;"RESINA ACR BA KOKAR CERAMICA ONIX - SA"
171;"PREMIUM ACET SEDA 18L PALHA";1,140;1,140;1,140;1,160;1;"1,10-1,18 (G/CM³))";20,880;18,0;557;"PREMIUM ACET SEDA PALHA - SA"
2858;"STANDARD FS 3,6L BARBANTE";1,320;1,320;1,320;1,350;1;"1,32-1,37 G/CM3";4,860;3,6;2799;"STANDARD FS BARBANTE - SA"
1003;"FIT MASSA CORRIDA PVA 5,5KG";1,713;1,713;1,713;1,682;1;"1,70-1,75 (G/CM³)";5,500;3,3;1000;"FIT MASSA CORRIDA PVA - SA"
1859;"TINTA PISO KOKAR 18L CINZA ESCURO";1,240;1,251;1,246;1,250;3;"1,24 - 1,26 G/CM³";22,500;18,0;1858;"TINTA PISO KOKAR CINZA ESCURO - SA"
220;"STANDARD SB 18L AREIA";1,162;1,162;1,162;1,180;1;"1,15 - 1,18 G/CM³";21,240;18,0;605;"STANDARD SB AREIA - SA"
2126;"STANDARD FS 3,6L AMARELO SOL ";1,310;1,310;1,310;1,330;1;"1,30-1,34 G/ML";4,788;3,6;2094;"STANDARD FS AMARELO SOL - SA "
1135;"FIT FUNDO PREPARADOR DE PAREDES 16L";1,000;1,000;1,000;1,005;1;"1,00 - 1,03 G/CM³";16,080;16,0;1134;"FIT FUNDO PREPARADOR DE PAREDES - SA"
14;"ECONOMICO FOSCO 3,6L BRANCO NEVE";1,355;1,355;1,355;1,328;1;"1,32 - 1,37 (G/CM³)";4,780;3,6;494;"ECONOMICO FOSCO BRANCO NEVE - SA"
2748;"ECONOMICO FOSCO 18L CASTANHEIRA";1,320;1,320;1,320;1,310;1;"1,32-1,37 G/CM3";23,580;18,0;2720;"ECONOMICO FOSCO CASTANHEIRA - SA"
1611;"ESMALTE SINT BRILHANTE 0,9L PLATINA";0,981;0,981;0,981;0,990;1;"0,95 - 1,00 (G/CM³)";0,891;0,9;1534;"ESMALTE SINT BRILHANTE PLATINA - SA"
1585;"ESMALTE SINT BRILHANTE 3,6L TABACO";0,973;0,973;0,973;1,020;1;"0,95-0,98 (G/CM³)";3,672;3,6;1536;"ESMALTE SINT BRILHANTE TABACO - SA"
2121;"STANDARD FS 18L VERDE LIMAO ";1,329;1,329;1,329;1,320;1;1,30-1,34;23,760;18,0;2092;"STANDARD FS VERDE LIMAO - SA"
2908;"FIT ACR FS ECONOMICO 3,6L MARFIM";1,355;1,355;1,355;1,340;1;1,30-1,35;4,824;3,6;2906;"FIT ACR ECONOMICO MARFIM - SA"
1637;"ESMALTE SINT BRILHANTE 0,9L BRANCO NEVE";1,040;1,040;1,040;1,050;1;"1,03 - 1,08 (G/CM³)";0,945;0,9;1525;"ESMALTE SINT BRILHANTE BRANCO NEVE - SA"
2120;"STANDARD FS 3,6L BRANCO NEVE";1,360;1,360;1,360;1,360;1;"1,34-1,38 (G/CM³)";4,896;3,6;2091;"STANDARD FS  BRANCO NEVE - SA "
383;"TINTA PISO KOKAR 18L VERDE QUADRA";1,286;1,286;1,286;1,300;1;"1,25 - 1,30 (G/CM³)";23,400;18,0;725;"TINTA PISO KOKAR VERDE QUADRA - SA"
167;"PREMIUM ACET SEDA 18L ALGODAO DA TERRA";1,149;1,149;1,149;1,160;1;"1,10-1,15 (G/CM³)";20,880;18,0;525;"PREMIUM ACET SEDA ALGODAO DA TERRA - SA"
277;"RESINA ACR BA KOKAR 3,6L CERAMICA TELHA";1,012;1,012;1,012;1,000;1;"1,01 -1,05 G/CM³";3,600;3,6;648;"RESINA ACR BA KOKAR CERAMICA TELHA - SA"
42;"ECONOMICO FOSCO 3,6L BRANCO GELO";1,340;1,340;1,340;1,350;2;"1,32-1,37 (G/CM³)";4,860;3,6;632;"ECONOMICO FOSCO  BRANCO GELO - SA"
2136;"STANDARD FS 18L CAMURCA";1,300;1,300;1,300;1,310;1;1,30-1,34;23,580;18,0;2099;"STANDARD FS CAMURCA - SA "
1588;"ESMALTE SINT BRILHANTE 3,6L VERDE COLONI";0,946;0,946;0,946;0,980;1;"0,95-0,98 (G/CM³)";3,528;3,6;1539;"ESMALTE SINT BRILHANTE VERDE COLONIAL-SA"
1576;"ESMALTE SINT BRILHANTE 3,6L CINZA MEDIO";0,955;0,980;0,968;1,000;3;"0,94 - 1,00 (G/CM³)";3,600;3,6;1527;"ESMALTE SINT BRILHANTE CINZA MEDIO - SA"
2768;"ECONOMICO FOSCO 3,6L MARSALLA";1,318;1,318;1,318;1,310;1;"1,32-1,37 G/CM3";4,716;3,6;2712;"ECONOMICO FOSCO MARSALLA  - SA"
107;"STANDARD SB 18L BRANCO NEVE";1,140;1,140;1,140;1,190;2;1,10-1,15;21,420;18,0;496;"STANDARD SB  BRANCO NEVE - SA"
2929;"PREMIUM SEMIBRILHO 18L VERMELHO AMOR";1,009;1,009;1,009;1,150;1;1,01-105;20,700;18,0;2927;"PREMIUM SEMIBRILHO VERMELHO AMOR - SA"
3092;"PREMIUM FOSCO 18L TITANIO";1,230;1,230;1,230;1,300;1;1,21-1,26;23,400;18,0;3056;"PREMIUM FOSCO TITANIO - SA"
382;"TINTA PISO KOKAR 18L PRETO";1,290;1,319;1,305;1,330;2;"1,30 - 1,35 (G/CM³)";23,940;18,0;724;"TINTA PISO KOKAR PRETO - SA"
2877;"STANDARD FS 3,6L IPE ROSA";1,307;1,307;1,307;1,310;1;"1,32-1,37 G/CM3";4,716;3,6;2818;"STANDARD FS IPE ROSA - SA"
1652;"FUNDO E ACABAMENTO 3,6L AZUL FRANCA";1,080;1,080;1,080;1,060;1;1,05-1,10;3,816;3,6;1551;"FUNDO E ACABAMENTO AZUL FRANCA - SA"
991;"FIT ACR FS ECONOMICO 16L PALHA";1,331;1,340;1,336;1,345;2;"1,33 - 1,37 G/CM³";21,520;16,0;983;"FIT ACR ECONOMICO  PALHA - SA"
1655;"SELADORA CONCENTRADA P MADEIRA 3,6L";0,938;0,950;0,944;0,940;2;"0,90 - 0,95 G/CM³";3,384;3,6;1555;"SELADORA CONCENTRADA PARA MADEIRA - SA"
1653;"FUNDO E ACABAMENTO 3,6L CINZA MEDIO";1,050;1,050;1,050;1,080;1;1,05-1,10;3,888;3,6;1553;"FUNDO E ACABAMENTO CINZA MEDIO - SA"
1644;"FUNDO E ACABAMENTO 18L AZUL DEL REY";1,040;1,040;1,040;1,030;1;1,00-1,10;18,534;18,0;1550;"FUNDO E ACABAMENTO AZUL DEL REY- SA"
1598;"ESMALTE SINT BRILHANTE 0,9L BRANCO GELO";0,000;0,000;0,000;0,980;;"0,98 (G/CM³)";0,882;0,9;1524;"ESMALTE SINT BRILHANTE BRANCO GELO - SA"
2562;"FUNDO E ACABAMENTO 18L PRETO";1,020;1,020;1,020;1,050;2;1,00-1,05;18,900;18,0;2561;"FUNDO E ACABAMENTO PRETO - SA"
1620;"ESMALTE SINT FOSCO 3,6L BRANCO NEVE";1,201;1,201;1,201;1,210;1;"1,18 - 1,23 (G/CM³)";4,357;3,6;1545;"ESMALTE SINT FOSCO BRANCO NEVE - SA"
2853;"STANDARD FS 3,6L AZUL SERENO";1,239;1,239;1,239;1,310;1;"1,25-1,28 G/CM3";4,716;3,6;2793;"STANDARD FS AZUL SERENO - SA"
1568;"ESMALTE SINT BRILHANTE 3,6L AREIA";0,960;0,960;0,960;0,980;1;"0,96 - 1,01 G/CM³";3,528;3,6;1520;"ESMALTE SINT BRILHANTE AREIA - SA"
1621;"ESMALTE SINT FOSCO 3,6L PRETO";1,170;1,170;1,170;1,160;1;"1,15 - 1,20 (G/CM³)";4,176;3,6;1543;"ESMALTE SINT FOSCO PRETO - SA"
31;"ECONOMICO FOSCO 18L PALHA";1,326;1,326;1,326;1,350;1;"1,32-1,37 (G/CM³)";24,300;18,0;641;"ECONOMICO FOSCO  PALHA - SA"
17;"ECONOMICO FOSCO 18L AREIA";1,335;1,335;1,335;1,340;1;"1,32 - 1,37 (G/CM³)";24,120;18,0;627;"ECONOMICO FOSCO AREIA - SA"
170;"PREMIUM ACET SEDA 18L BRANCO GELO";1,150;1,156;1,153;1,160;3;"1,15 - 1,18 (G/CM³)";20,880;18,0;556;"PREMIUM ACET SEDA BRANCO GELO - SA"
1192;"PREMIUM FOSCO 18L CONCRETO";1,306;1,306;1,306;1,285;1;"1,28 - 1,33 G/CM³";23,130;18,0;1191;"PREMIUM FOSCO CONCRETO - SA"
2703;"FIT ACR FS ECONOMICO 16L AMAZONITA";1,313;1,313;1,313;1,340;1;"1,30-1,38 (G/CM³)";21,440;16,0;2693;"FIT ACR FS ECONOMICO AMAZONITA - SA"
2135;"STANDARD FS 3,6L CAMURCA";1,300;1,300;1,300;1,310;1;1,30-1,34;4,716;3,6;2099;"STANDARD FS CAMURCA - SA "
269;"RESINA ACR BA KOKAR 18L CERAMICA ONIX";1,013;1,020;1,017;1,020;2;"1,01 - 1,05 (G/CM³)";18,360;18,0;646;"RESINA ACR BA KOKAR CERAMICA ONIX - SA"
252;"STANDARD SB 3,6L AZUL OCEANO";1,119;1,119;1,119;1,130;1;"1,12-1,13 G/CM³";4,068;3,6;614;"STANDARD SB AZUL OCEANO - SA"
2166;"STANDARD FS 18L AMARELO REAL ";1,318;1,318;1,318;1,330;1;"1,30 -1,34";23,940;18,0;2161;"STANDARD FS AMARELO REAL - SA "
386;"TINTA PISO KOKAR 3,6L AMARELO DEMARCACA";1,376;1,376;1,376;1,350;1;"1,33 - 1,37 (G/CM³)";4,860;3,6;718;"TINTA PISO KOKAR AMARELO DEMARCACAO - SA"
3146;"PREMIUM FOSCO 3,6L AZUL SERENO";1,260;1,260;1,260;1,300;1;1,28-1,47;4,680;3,6;3044;"PREMIUM FOSCO AZUL SERENO - SA"
2171;"STANDARD FS 3,6L VERDE MUSGO";1,253;1,265;1,259;1,280;2;1,26-1,30;4,608;3,6;2163;"STANDARD FS VERDE MUSGO- SA"
2170;"STANDARD FS 18L VERDE MUSGO ";1,253;1,265;1,259;1,280;2;1,26-1,30;23,040;18,0;2163;"STANDARD FS VERDE MUSGO- SA"
55;"ECONOMICO FOSCO 3,6L VERDE LIMAO";1,327;1,327;1,327;1,310;1;"1,32 - 1,37 (G/CM³)";4,716;3,6;645;"ECONOMICO FOSCO VERDE LIMAO - SA"
35;"ECONOMICO FOSCO 18L VERDE LIMAO";1,327;1,327;1,327;1,310;1;"1,32 - 1,37 (G/CM³)";23,580;18,0;645;"ECONOMICO FOSCO VERDE LIMAO - SA"
1609;"ESMALTE SINT BRILHANTE 0,9L MARROM";0,952;0,952;0,952;0,940;1;0,940(G/CM³);0,846;0,9;1532;"ESMALTE SINT BRILHANTE MARROM - SA"
1583;"ESMALTE SINT BRILHANTE 3,6L PLATINA";0,981;0,981;0,981;0,990;1;"0,95 - 1,00 (G/CM³)";3,564;3,6;1534;"ESMALTE SINT BRILHANTE PLATINA - SA"
1577;"ESMALTE SINT BRILHANTE 3,6L COLORADO";0,952;0,952;0,952;0,950;1;"MIN.0,94 (G/CM³)";3,420;3,6;1528;"ESMALTE SINT BRILHANTE COLORADO - SA"
1569;"ESMALTE SINT BRILHANTE 3,6L AZUL CELESTE";0,950;0,950;0,950;1,010;1;"0,949 - 1,00 (G/CM³)";3,636;3,6;1521;"ESMALTE SINT BRILHANTE AZUL CELESTE - SA"
2844;"STANDARD FS 18L TURMALINA AZUL";1,295;1,295;1,295;1,310;1;"1,32-1,37 G/CM3";23,580;18,0;2814;"STANDARD FS TURMALINA  - SA"
1572;"ESMALTE SINT BRILHANTE 3,6L BRANCO GELO";0,980;0,980;0,980;0,980;1;"0,98 (G/CM³)";3,528;3,6;1524;"ESMALTE SINT BRILHANTE BRANCO GELO - SA"
1014;"FIT ACR FS ECONOMICO 3,6L PEROLA";1,350;1,350;1,350;1,340;1;"1,33 - 1,37 G/CM³";4,824;3,6;984;"FIT ACR  ECONOMICO PEROLA - SA"
2174;"STANDARD FS 18L CHOCOLATE ";1,262;1,262;1,262;1,280;1;1,26-1,30;23,040;18,0;2165;"STANDARD FS CHOCOLATE - SA "
2175;"STANDARD FS 3,6L CHOCOLATE";1,262;1,262;1,262;1,280;1;1,26-1,30;4,608;3,6;2165;"STANDARD FS CHOCOLATE - SA "
2117;"STANDARD FS 3,6L AREIA";1,310;1,310;1,310;1,300;1;(1,30-1,34);4,680;3,6;2089;"STANDARD FS AREIA - SA "
2829;"STANDARD FS 18L BARBANTE";1,320;1,320;1,320;1,350;1;"1,32-1,37 G/CM3";24,300;18,0;2799;"STANDARD FS BARBANTE - SA"
248;"STANDARD SB 3,6L BRANCO GELO";0,000;0,000;0,000;1,180;;"1,12-1,20 G/CM³";4,248;3,6;610;"STANDARD SB  BRANCO GELO - SA"
225;"STANDARD SB 18L BRANCO GELO";1,131;1,138;1,135;1,180;2;"1,12-1,20 G/CM³";21,240;18,0;610;"STANDARD SB  BRANCO GELO - SA"
2698;"FIT ACR FS ECONOMICO 3,6L AMAZONITA";1,313;1,313;1,313;1,340;1;"1,30-1,38 (G/CM³)";4,824;3,6;2693;"FIT ACR FS ECONOMICO AMAZONITA - SA"
1586;"ESMALTE SINT BRILHANTE 3,6L VENTO NATUR";0,964;0,964;0,964;0,980;1;"0,93 - 0,96 (G/CM³)";3,528;3,6;1537;"ESMALTE SINT BRILHANTE VENTO NATURAL- SA"
176;"PREMIUM ACET SEDA 3,6L PALHA";1,140;1,140;1,140;1,160;1;"1,10-1,18 (G/CM³))";4,176;3,6;557;"PREMIUM ACET SEDA PALHA - SA"
2827;"STANDARD FS 18L TITANIO";1,220;1,220;1,220;1,240;1;1,22-1,25;22,320;18,0;2797;"STANDARD FS TITANIO - SA"
3121;"PREMIUM FOSCO 18L AZUL PROFUNDO";1,256;1,256;1,256;1,330;1;1,28-1,47;23,940;18,0;3110;"PREMIUM FOSCO AZUL PROFUNDO - SA"
1612;"ESMALTE SINT BRILHANTE 0,9L PRETO";0,964;0,968;0,966;0,970;2;"0,95 - 1,02 (G/CM³)";0,873;0,9;1535;"ESMALTE SINT BRILHANTE PRETO - SA"
1136;"FIT FUNDO PREPARADOR DE PAREDES 3,6L";1,000;1,000;1,000;1,005;1;"1,00 - 1,03 G/CM³";3,618;3,6;1134;"FIT FUNDO PREPARADOR DE PAREDES - SA"
2911;"ECONOMICO FOSCO 18L MARFIM";1,313;1,313;1,313;1,340;1;"1,32-1,327 G/CM3";24,120;18,0;2909;"ECONOMICO FOSCO MARFIM - SA"
2914;"STANDARD FS 3,6L MARFIM";1,330;1,330;1,330;1,340;1;1,30-1,35;4,824;3,6;2912;"STANDARD FS MARFIM - SA"
2962;"STANDARD SB 18L TURMALINA AZUL";1,154;1,154;1,154;1,170;1;1,15-1,22;21,060;18,0;2933;"STANDARD SB TURMALINA - SA"
1664;"VERNIZ FILTRO SOLAR 0,9L MOGNO";0,948;0,948;0,948;0,950;1;"0,90 - 0,95 (G/CM³)";0,855;0,9;1663;"VERNIZ FILTRO SOLAR MOGNO KOKAR - SA"
2326;"ESMALTE SINT BRILHANTE 18L BRANCO NEVE";1,061;1,061;1,061;1,050;1;"1,03 - 1,08 (G/CM³)";18,900;18,0;1525;"ESMALTE SINT BRILHANTE BRANCO NEVE - SA"
2119;"STANDARD FS 18L BRANCO NEVE";1,360;1,360;1,360;1,360;1;"1,34-1,38 (G/CM³)";24,480;18,0;2091;"STANDARD FS  BRANCO NEVE - SA "
280;"RESINA ACR BA KOKAR 3,6L INCOLOR";0,996;0,996;0,996;1,000;1;"1,00 - 1,03 (G/CM³)";3,600;3,6;502;"RESINA ACR BA KOKAR INCOLOR - SA"
3097;"PREMIUM FOSCO 18L BEGE FAVORITO";1,330;1,330;1,330;1,380;1;"1,35 - 1,42 (G/CM³)";24,840;18,0;3064;"PREMIUM FOSCO BEGE FAVORITO - SA"
37;"ECONOMICO FOSCO 3,6L AREIA";1,335;1,335;1,335;1,340;1;"1,32 - 1,37 (G/CM³)";4,824;3,6;627;"ECONOMICO FOSCO AREIA - SA"
2850;"STANDARD FS 3,6L CINZA PRATEADO";1,288;1,310;1,299;1,300;2;"1,25-1,30 G/CM³";4,680;3,6;2792;"STANDARD FS CINZA PRATEADO - SA"
1;"MASSA CORRIDA PVA KOKAR 15KG";1,690;1,743;1,712;1,667;75;"1,70-1,75 ( G/CM³)";15,000;9,0;476;"MASSA CORRIDA PVA KOKAR - SA"
2842;"STANDARD FS 18L ANOITECER";1,250;1,250;1,250;1,310;1;"1,28-1,35 G/CM³";23,580;18,0;2812;"STANDARD FS ANOITECER - SA"
1009;"FIT SELADOR ACRILICO 3,6L";1,354;1,376;1,366;1,350;3;"1,35 - 1,38 G/CM³";4,860;3,6;1007;"FIT SELADOR ACRILICO - SA"
2113;"STANDARD FS 3,6L BRANCO GELO ";1,337;1,348;1,343;1,350;2;"1,32 - 1,36";4,860;3,6;2086;"STANDARD FS BRANCO GELO - SA "
2112;"STANDARD FS 18L BRANCO GELO ";1,337;1,348;1,343;1,350;2;"1,32 - 1,36";24,300;18,0;2086;"STANDARD FS BRANCO GELO - SA "
1415;"FIT ACR FS ECONOMICO 16L AREIA";1,355;1,355;1,355;1,345;1;"1,30 - 1,35 G/CM³";21,520;16,0;1414;"FIT ACR  ECONOMICO AREIA - SA"
2787;"ECONOMICO FOSCO 3,6L BOTO ROSA";1,330;1,330;1,330;1,340;1;"1,32-1,37 G/CM3";4,824;3,6;2731;"ECONOMICO FOSCO BOTO ROSA - SA"
281;"RESINA ACR BA KOKAR 3,6L VERMELHO OXIDO";1,014;1,014;1,014;1,000;1;"1,01 -1,05 G/CM³";3,600;3,6;651;"RESINA ACR BA KOKAR VERMELHO OXIDO - SA"
274;"RESINA ACR BA KOKAR 18L VERMELHO OXIDO";1,014;1,014;1,014;1,000;1;"1,01 -1,05 G/CM³";18,000;18,0;651;"RESINA ACR BA KOKAR VERMELHO OXIDO - SA"
108;"STANDARD SB 3,6L BRANCO NEVE";1,140;1,140;1,140;1,190;2;1,10-1,15;4,284;3,6;496;"STANDARD SB  BRANCO NEVE - SA"
16;"ECONOMICO FOSCO 18L AMARELO CANARIO";1,330;1,330;1,330;1,350;1;"1,32-1,37 (G/CM³)";24,300;18,0;626;"ECONOMICO FOSCO AMARELO CANARIO - SA"
390;"TINTA PISO KOKAR 3,6L CINZA";1,310;1,349;1,330;1,340;3;"1,30 - 1,35 (G/CM³)";4,824;3,6;720;"TINTA PISO KOKAR CINZA - SA"
1656;"SELADORA CONCENTRADA P MADEIRA 0,9L";0,938;0,938;0,938;0,940;1;"0,90 - 0,95 G/CM³";0,846;0,9;1555;"SELADORA CONCENTRADA PARA MADEIRA - SA"
7;"SELADOR ACRILICO KOKAR 18LT ";1,352;1,352;1,352;1,305;1;"1,30-1,38 G/CM³";23,490;18,0;480;"SELADOR ACRILICO KOKAR - SA"
2122;"STANDARD FS 3,6L VERDE LIMAO";1,329;1,329;1,329;1,320;1;1,30-1,34;4,752;3,6;2092;"STANDARD FS VERDE LIMAO - SA"
376;"TINTA PISO KOKAR 18L AZUL";1,330;1,330;1,330;1,340;1;"1,30 - 1,35 (G/CM³)";24,120;18,0;719;"TINTA PISO KOKAR AZUL - SA"
1013;"FIT ACR FS ECONOMICO 3,6L PALHA";1,340;1,340;1,340;1,345;1;"1,33 - 1,37 G/CM³";4,842;3,6;983;"FIT ACR ECONOMICO  PALHA - SA"
1891;"ESMALTE SINT BRILHANTE 3,6L AMARELO SEGU";0,950;0,950;0,950;0,955;1;"0,94 - 0,96 G/CM³";3,438;3,6;1889;"ESMALTE SINT BRILHANTE AMARELO SEGUR- SA"
992;"FIT ACR FS ECONOMICO 16L PEROLA";1,350;1,350;1,350;1,340;1;"1,33 - 1,37 G/CM³";21,440;16,0;984;"FIT ACR  ECONOMICO PEROLA - SA"
2116;"STANDARD FS 18L AREIA ";1,310;1,310;1,310;1,300;1;(1,30-1,34);23,400;18,0;2089;"STANDARD FS AREIA - SA "
1617;"ESMALTE SINT BRILHANTE 0,9L VERDE FOLHA";0,970;0,970;0,970;0,972;1;"0,940-0,970 (G/CM³)";0,875;0,9;1540;"ESMALTE SINT BRILHANTE VERDE FOLHA - SA"
1618;"ESMALTE SINT BRILHANTE 0,9L VERMELHO";0,930;0,930;0,930;0,970;1;"0,95-0,98 (G/CM³)";0,873;0,9;1541;"ESMALTE SINT BRILHANTE VERMELHO - SA"
2148;"STANDARD FS 3,6L PALHA ";1,322;1,322;1,322;1,340;1;(1,32-1,36);4,824;3,6;2105;"STANDARD FS PALHA - SA "
175;"PREMIUM ACET SEDA 3,6L BRANCO GELO";1,150;1,156;1,153;1,160;2;"1,15 - 1,18 (G/CM³)";4,176;3,6;556;"PREMIUM ACET SEDA BRANCO GELO - SA"
3147;"PREMIUM FOSCO 3,6L ARAPONGA";1,443;1,443;1,443;1,400;1;1,28-1,47;5,040;3,6;3045;"PREMIUM FOSCO ARAPONGA - SA"
51;"ECONOMICO FOSCO 3,6L PALHA";1,326;1,326;1,326;1,350;1;"1,32-1,37 (G/CM³)";4,860;3,6;641;"ECONOMICO FOSCO  PALHA - SA"
2563;"FUNDO E ACABAMENTO 3,6L PRETO";1,020;1,020;1,020;1,050;2;1,00-1,05;3,780;3,6;2561;"FUNDO E ACABAMENTO PRETO - SA"
103;"PREMIUM ACET SEDA 18L BRANCO NEVE";1,195;1,198;1,197;1,200;2;"1,18-1,24 (G/CM³)";21,600;18,0;498;"PREMIUM ACET SEDA BRANCO NEVE - SA"
981;"FIT ACR FS ECONOMICO 16L BRANCO NEVE ";1,323;1,342;1,338;1,350;7;"1,30- 1,35 G/CM³";21,600;16,0;980;"FIT ACR ECONOMICO  BRANCO NEVE - SA"
3521;"STANDARD SB 18L ILHA DO TESOURO";1,094;1,094;1,094;1,200;1;1,10-1,15;21,600;18,0;3520;"STANDARD SB  ILHA DO TESOURO - SA"
22;"ECONOMICO FOSCO 18L BRANCO GELO";1,340;1,343;1,341;1,350;3;"1,32-1,37 (G/CM³)";24,300;18,0;632;"ECONOMICO FOSCO  BRANCO GELO - SA"
1573;"ESMALTE SINT BRILHANTE 3,6L BRANCO NEVE";1,040;1,061;1,048;1,050;3;"1,03 - 1,08 (G/CM³)";3,781;3,6;1525;"ESMALTE SINT BRILHANTE BRANCO NEVE - SA"
2699;"FIT ACR FS ECONOMICO 3,6L LILAS";1,320;1,340;1,330;1,340;2;"1,32-1,37 G/CM3";4,824;3,6;2694;"FIT ACR FS ECONOMICO LILAS - SA"
2167;"STANDARD FS 3,6L AMARELO REAL ";1,318;1,318;1,318;1,330;1;"1,30 -1,34";4,788;3,6;2161;"STANDARD FS AMARELO REAL - SA "
3157;"PREMIUM FOSCO 3,6L TITANIO";1,230;1,230;1,230;1,300;1;1,21-1,26;4,680;3,6;3056;"PREMIUM FOSCO TITANIO - SA"
394;"TINTA PISO KOKAR 3,6L PRETO";1,290;1,319;1,305;1,330;2;"1,30 - 1,35 (G/CM³)";4,788;3,6;724;"TINTA PISO KOKAR PRETO - SA"
26;"ECONOMICO FOSCO 18L VERDE KIWI";1,338;1,338;1,338;1,340;1;"1,32 - 1,37 (G/CM³)";24,120;18,0;636;"ECONOMICO FOSCO VERDE KIWI - SA"
1619;"ESMALTE SINT BRILHANTE 0,9L VERM. GOYA";0,950;0,950;0,950;1,002;1;"0,94-1,00 (G/CM³)";0,902;0,9;1542;"ESMALTE SINT BRILHANTE VERMELHO GOYA- SA"
1566;"ESMALTE SINT BRILHANTE 3,6L AMARELO OURO";0,950;0,950;0,950;0,960;1;"0,94 G/CM³";3,456;3,6;1518;"ESMALTE SINT BRILHANTE AMARELO OURO - SA"
388;"TINTA PISO KOKAR 3,6L AZUL";1,330;1,330;1,330;1,340;1;"1,30 - 1,35 (G/CM³)";4,824;3,6;719;"TINTA PISO KOKAR AZUL - SA"
1579;"ESMALTE SINT BRILHANTE 3,6L LARANJA";0,964;0,964;0,964;0,990;1;"0,98 - 1,03 (G/CM³)";3,564;3,6;1530;"ESMALTE SINT BRILHANTE LARANJA - SA"
2822;"STANDARD FS 18L AZUL SERENO";1,239;1,239;1,239;1,310;1;"1,25-1,28 G/CM3";23,580;18,0;2793;"STANDARD FS AZUL SERENO - SA"
1603;"ESMALTE SINT BRILHANTE 0,9L CINZA MEDIO";0,970;0,970;0,970;1,000;1;"0,94 - 1,00 (G/CM³)";0,900;0,9;1527;"ESMALTE SINT BRILHANTE CINZA MEDIO - SA"
271;"RESINA ACR BA KOKAR 18L CINZA";1,046;1,046;1,046;1,025;1;"1,02 - 1,05 G/CM³";18,450;18,0;649;"RESINA ACR BA KOKAR CINZA - SA"
999;"FIT MASSA CORRIDA PVA 25KG";1,690;1,721;1,714;1,680;38;"1,70-1,75 (G/CM³)";25,000;14,9;1000;"FIT MASSA CORRIDA PVA - SA"
990;"FIT ACR FS ECONOMICO 16L BRANCO GELO";1,330;1,348;1,340;1,345;7;"1,33 - 1,37 G/CM³";21,520;16,0;982;"FIT ACR ECONOMICO  BRANCO GELO - SA"
2941;"STANDARD SB 18L ARAPONGA";1,145;1,145;1,145;1,180;1;1,10-1,17;21,240;18,0;2885;"STANDARD SB ARAPONGA - SA"
2757;"ECONOMICO FOSCO 18L FERVEDOURO";1,343;1,343;1,343;1,340;1;"1,32-1,37 G/CM3";24,120;18,0;2728;"ECONOMICO FOSCO FERVEDOURO - SA"
11;"ECONOMICO FOSCO 18L BRANCO NEVE";1,353;1,355;1,354;1,330;2;"1,32 - 1,37 (G/CM³)";23,940;18,0;494;"ECONOMICO FOSCO BRANCO NEVE - SA"
2759;"ECONOMICO FOSCO 18L BOTO ROSA";1,330;1,330;1,330;1,340;1;"1,32-1,37 G/CM3";24,120;18,0;2731;"ECONOMICO FOSCO BOTO ROSA - SA"
2704;"FIT ACR FS ECONOMICO 16L LILAS";1,320;1,340;1,330;1,340;2;"1,32-1,37 G/CM3";21,440;16,0;2694;"FIT ACR FS ECONOMICO LILAS - SA"
379;"TINTA PISO KOKAR 18L CONCRETO";1,340;1,350;1,346;1,340;3;"1,30 - 1,35 (G/CM³)";24,120;18,0;721;"TINTA PISO KOKAR CONCRETO - SA"
2848;"STANDARD FS 18L IPE ROSA";1,307;1,307;1,307;1,310;1;"1,32-1,37 G/CM3";23,580;18,0;2818;"STANDARD FS IPE ROSA - SA"
378;"TINTA PISO KOKAR 18L CINZA";1,310;1,349;1,330;1,340;5;"1,30 - 1,35 (G/CM³)";24,120;18,0;720;"TINTA PISO KOKAR CINZA - SA"
243;"STANDARD SB 3,6L AREIA";1,162;1,162;1,162;1,180;1;"1,15 - 1,18 G/CM³";4,248;3,6;605;"STANDARD SB AREIA - SA"
1584;"ESMALTE SINT BRILHANTE 3,6L PRETO";0,964;0,968;0,966;0,980;2;"0,95 - 1,02 (G/CM³)";3,528;3,6;1535;"ESMALTE SINT BRILHANTE PRETO - SA"
1591;"ESMALTE SINT BRILHANTE 3,6L VERMELHO GOY";0,950;0,950;0,950;1,002;1;"0,94-1,00 (G/CM³)";3,608;3,6;1542;"ESMALTE SINT BRILHANTE VERMELHO GOYA- SA"
2991;"STANDARD SB 3,6L TURMALINA AZUL";1,154;1,154;1,154;1,170;1;1,15-1,22;4,212;3,6;2933;"STANDARD SB TURMALINA - SA"
2873;"STANDARD FS 3,6L TURMALINA AZUL";1,295;1,295;1,295;1,310;1;"1,32-1,37 G/CM3";4,716;3,6;2814;"STANDARD FS TURMALINA  - SA"
1647;"FUNDO E ACABAMENTO 18L CINZA MEDIO";1,050;1,050;1,050;1,080;1;1,05-1,10;19,440;18,0;1553;"FUNDO E ACABAMENTO CINZA MEDIO - SA"
1650;"FUNDO E ACABAMENTO 3,6L AZUL DEL REY";1,040;1,040;1,040;1,030;1;1,00-1,10;3,707;3,6;1550;"FUNDO E ACABAMENTO AZUL DEL REY- SA"
2907;"FIT ACR FS ECONOMICO 16L MARFIM";1,355;1,355;1,355;1,340;1;1,30-1,35;21,440;16,0;2906;"FIT ACR ECONOMICO MARFIM - SA"
1665;"VERNIZ FILTRO SOLAR 3,6L MOGNO";0,948;0,948;0,948;0,950;1;"0,90 - 0,95 (G/CM³)";3,419;3,6;1663;"VERNIZ FILTRO SOLAR MOGNO KOKAR - SA"
1623;"ESMALTE SINT FOSCO 0,9L PRETO";1,170;1,170;1,170;1,160;1;"1,15 - 1,20 (G/CM³)";1,044;0,9;1543;"ESMALTE SINT FOSCO PRETO - SA"
1589;"ESMALTE SINT BRILHANTE 3,6L VERDE FOLHA";0,970;0,970;0,970;0,980;1;"0,940-0,970 (G/CM³)";3,528;3,6;1540;"ESMALTE SINT BRILHANTE VERDE FOLHA - SA"
3086;"PREMIUM FOSCO 18L ARAPONGA";1,443;1,443;1,443;1,400;1;1,28-1,47;25,200;18,0;3045;"PREMIUM FOSCO ARAPONGA - SA"
273;"RESINA ACR BA KOKAR 18L INCOLOR";0,996;0,996;0,996;1,000;1;"1,00 - 1,03 (G/CM³)";18,000;18,0;502;"RESINA ACR BA KOKAR INCOLOR - SA"

File: Modulos/modDensidade/densidadeMedias.csv
CODPROD_PA;DESCRICAO_PA;MIN;MAX;MEDIA;DENSIDADE_FORMULA;QUANTIDADE;PADRAO_LAUDO;CODPROD_SA;DESCRICAO_SA;PESO_FORMULA;LITRAGEM
1008;"FIT SELADOR ACRILICO KOKAR 16L";1,350;1,393;1,371;1,350;50;"1,35 - 1,38 G/CM³";21,600;16,0;1007;"FIT SELADOR ACRILICO - SA"
1662;"VERNIZ FILTRO SOLAR 3,6L INCOLOR";0,931;0,944;0,938;0,900;2;"0,88 - 0,93 (G/CM³)";3,240;3,6;1660;"VERNIZ FILTRO SOLAR INCOLOR KOKAR - SA"
1605;"ESMALTE SINT BRILHANTE 0,9L COLORADO";0,948;0,952;0,950;0,950;2;"MIN.0,94 (G/CM³)";0,855;0,9;1528;"ESMALTE SINT BRILHANTE COLORADO - SA"
1581;"ESMALTE SINT BRILHANTE 3,6L MARROM";0,952;0,955;0,954;0,940;2;0,940(G/CM³);3,384;3,6;1532;"ESMALTE SINT BRILHANTE MARROM - SA"
2130;"STANDARD FS 3,6L AZUL OCEANO ";1,220;1,230;1,227;1,300;3;"1,22 - 1,28";4,680;3,6;2096;"STANDARD FS AZUL OCEANO - SA "
2064;"ESMALTE SINT BRILHANTE 3,6L VERMELHO SEG";0,936;0,936;0,936;0,976;1;"0,9 - 1,0 G/ML";3,514;3,6;2063;"ESMALTE SINT BRILHANTE VERMELHO SEG - SA"
2065;"ESMALTE SINT BRILHANTE 0,9L VERMELHO SEG";0,936;0,936;0,936;0,976;1;"0,9 - 1,0 G/ML";0,878;0,9;2063;"ESMALTE SINT BRILHANTE VERMELHO SEG - SA"
2831;"STANDARD FS 18L ANDIROBA";1,290;1,298;1,294;1,300;2;"1,32-1,37 G/CM3";23,400;18,0;2801;"STANDARD FS ANDIROBA - SA"
270;"RESINA ACR BA KOKAR 18L CERAMICA TELHA";1,003;1,013;1,009;1,050;5;"1,01 -1,05 G/CM³";18,900;18,0;648;"RESINA ACR BA KOKAR CERAMICA TELHA - SA"
1624;"FUNDO SINTETICO 3,6L CINZA MEDIO";1,240;1,241;1,241;1,219;2;"1,20 - 1,25 (G/CM³)";4,390;3,6;1544;"FUNDO SINTETICO CINZA - SA"
1594;"ESMALTE SINT BRILHANTE 0,9L AREIA";0,960;0,970;0,965;0,980;2;"0,96 - 1,01 G/CM³";0,882;0,9;1520;"ESMALTE SINT BRILHANTE AREIA - SA"
2147;"STANDARD FS 18L PALHA ";1,307;1,354;1,331;1,340;5;(1,32-1,36);24,120;18,0;2105;"STANDARD FS PALHA - SA "
1601;"ESMALTE SINT BRILHANTE 0,9L AZUL FRANCA";0,940;0,958;0,950;0,950;6;"0,94 (G/GM³)";0,855;0,9;1523;"ESMALTE SINT BRILHANTE AZUL FRANCA - SA"
1590;"ESMALTE SINT BRILHANTE 3,6L VERMELHO";0,930;0,960;0,943;0,970;4;"0,95-0,98 (G/CM³)";3,492;3,6;1541;"ESMALTE SINT BRILHANTE VERMELHO - SA"
241;"STANDARD SB 18L VERDE LIMAO";1,150;1,152;1,151;1,140;2;"MINIMO 1,12 G/CM³";20,520;18,0;625;"STANDARD SB VERDE LIMAO - SA"
1667;"VERNIZ FILTRO SOLAR 0,9L IMBUIA";0,950;0,973;0,962;0,930;2;"0,90 - 0,95 (G/CM³)";0,837;0,9;1666;"VERNIZ FILTRO SOLAR IMBUIA KOKAR - SA"
2138;"STANDARD FS 18L CINZA AVELUDADO ";1,280;1,309;1,297;1,300;4;"1,25-1,30 G/CM³";23,400;18,0;2100;"STANDARD FS  CINZA AVELUDA - SA - NOVA"
377;"TINTA PISO KOKAR 18L BRANCO NEVE";1,340;1,352;1,348;1,330;4;"1,30 - 1,35 (G/CM³)";23,940;18,0;504;"TINTA PISO KOKAR BRANCO NEVE - SA"
3625;"ESMALTE SINT BRILHANTE 18L CINZA PLACA";0,969;0,969;0,969;1,000;1;"0,94 - 1,00";18,000;18,0;3626;"ESMALTE SINT BRILHANTE CINZA PLACA - SA"
1645;"FUNDO E ACABAMENTO 18L AZUL FRANCA";1,042;1,080;1,056;1,060;7;1,05-1,10;19,080;18,0;1551;"FUNDO E ACABAMENTO AZUL FRANCA - SA"
2784;"ECONOMICO FOSCO 3,6L FERVEDOURO";1,343;1,343;1,343;1,340;1;"1,32-1,37 G/CM3";4,824;3,6;2728;"ECONOMICO FOSCO FERVEDOURO - SA"
2916;"STANDARD FS 18L MARFIM";1,330;1,330;1,330;1,340;3;1,30-1,35;24,120;18,0;2912;"STANDARD FS MARFIM - SA"
272;"RESINA ACR BA KOKAR 18L CONCRETO";1,030;1,030;1,030;1,000;1;"1,02 - 1,05 G/CM³";18,000;18,0;650;"RESINA ACR BA KOKAR CONCRETO - SA"
2705;"FIT ACR FS ECONOMICO 16L SANHACU";1,340;1,341;1,341;1,340;2;1,33-1,37;21,440;16,0;2695;"FIT ACR FS ECONOMICO SANHACU - SA"
2169;"STANDARD FS 3,6L LILAS";1,307;1,307;1,307;1,300;1;"1,30 - 1,34";4,680;3,6;2162;"STANDARD FS LILAS - SA "
2610;"STANDARD FS 18L AZUL PROFUNDO";1,219;1,233;1,228;1,370;4;"1,2-1,3 G/ML";24,660;18,0;2609;"STANDARD FS AZUL PROFUNDO  - SA "
391;"TINTA PISO KOKAR 3,6L CONCRETO";1,337;1,350;1,344;1,340;4;"1,30 - 1,35 (G/CM³)";4,824;3,6;721;"TINTA PISO KOKAR CONCRETO - SA"
3388;"STANDARD SB 18L AZUL PROFUNDO";1,120;1,140;1,130;1,170;2;"1,12-1,22 G/CM3";21,060;18,0;3389;"STANDARD SB AZUL PROFUNDO - SA"
3084;"PREMIUM FOSCO 18L CINZA PRATEADO";1,257;1,300;1,279;1,290;2;1,28-1,47;23,220;18,0;3043;"PREMIUM FOSCO CINZA PRATEADO - SA"
2740;"ECONOMICO FOSCO 18L MARSALLA";1,318;1,318;1,318;1,310;1;"1,32-1,37 G/CM3";23,580;18,0;2712;"ECONOMICO FOSCO MARSALLA  - SA"
3073;"PREMIUM ACET SEDA 3,6L BEGE FAVORITO";1,110;1,110;1,110;1,160;1;"1,18-1,22 G/CM3";4,176;3,6;3030;"PREMIUM ACET SEDA BEGE FAVORITO - SA"
1860;"TINTA PISO KOKAR 3,6L CINZA ESCURO";1,243;1,253;1,248;1,250;7;"1,24 - 1,26 G/CM³";4,500;3,6;1858;"TINTA PISO KOKAR CINZA ESCURO - SA"
2868;"STANDARD FS 3,6L AMAZONITA";1,319;1,319;1,319;1,310;1;"1,32-1,37 G/CM3";4,716;3,6;2809;"STANDARD FS AMAZONITA - SA"
2839;"STANDARD FS 18L AMAZONITA";1,319;1,319;1,319;1,310;1;"1,32-1,37 G/CM3";23,580;18,0;2809;"STANDARD FS AMAZONITA - SA"
2616;"ESMALTE SINT BRILHANTE 18L CINZA MEDIO";0,970;0,980;0,975;1,000;2;"0,94 - 1,00 (G/CM³)";18,000;18,0;1527;"ESMALTE SINT BRILHANTE CINZA MEDIO - SA"
23;"ECONOMICO FOSCO 18L PEROLA";1,340;1,340;1,340;1,350;1;"1,32-1,37 (G/CM³)";24,300;18,0;633;"ECONOMICO FOSCO PEROLA - SA"
375;"TINTA PISO KOKAR 18L AMARELO DEMARCACAO";1,317;1,376;1,347;1,350;4;"1,33 - 1,37 (G/CM³)";24,300;18,0;718;"TINTA PISO KOKAR AMARELO DEMARCACAO - SA"
147;"PREMIUM FOSCO 3,6L CHOCOLATE";1,305;1,305;1,305;1,300;1;"1,28 - 1,33 (G/CM³)";4,680;3,6;535;"PREMIUM FOSCO CHOCOLATE - SA"
2838;"STANDARD FS 18L VERDE MENTA";1,293;1,293;1,293;1,300;1;"1,32-1,37 G/CM3";23,400;18,0;2808;"STANDARD FS VERDE MENTA - SA"
1406;"FIT SELADOR ACRILICO KOKAR 16L CONCRETO";1,354;1,354;1,354;1,350;1;"1,32-1,37 G/CM³";21,600;16,0;1404;"FIT SELADOR ACRILICO CONCRETO - SA"
2149;"STANDARD FS 18L PEROLA ";1,315;1,320;1,318;1,340;2;"1,32 -1,36";24,120;18,0;2106;"STANDARD FS  PEROLA - SA "
2876;"STANDARD FS 3,6L COPAIBA";1,261;1,261;1,261;1,310;1;"1,25 - 1,28";4,716;3,6;2817;"STANDARD FS COPAIBA - SA"
230;"STANDARD SB 18L AZUL OCEANO";1,110;1,133;1,121;1,130;3;"1,12-1,13 G/CM³";20,340;18,0;614;"STANDARD SB AZUL OCEANO - SA"
2852;"STANDARD FS 3,6L NEVOA";1,302;1,302;1,302;1,310;1;1,32-1,37;4,716;3,6;2931;"STANDARD FS NEVOA - SA"
2125;"STANDARD FS 18L AMARELO SOL ";1,310;1,335;1,322;1,330;3;"1,30-1,34 G/ML";23,940;18,0;2094;"STANDARD FS AMARELO SOL - SA "
276;"RESINA ACR BA KOKAR 3,6L CERAMICA ONIX";1,000;1,020;1,009;1,020;5;"1,01 - 1,05 (G/CM³)";3,672;3,6;646;"RESINA ACR BA KOKAR CERAMICA ONIX - SA"
171;"PREMIUM ACET SEDA 18L PALHA";1,140;1,163;1,150;1,160;3;"1,10-1,18 (G/CM³))";20,880;18,0;557;"PREMIUM ACET SEDA PALHA - SA"
1611;"ESMALTE SINT BRILHANTE 0,9L PLATINA";0,970;0,981;0,974;0,990;4;"0,95 - 1,00 (G/CM³)";0,891;0,9;1534;"ESMALTE SINT BRILHANTE PLATINA - SA"
2121;"STANDARD FS 18L VERDE LIMAO ";1,310;1,329;1,320;1,320;2;1,30-1,34;23,760;18,0;2092;"STANDARD FS VERDE LIMAO - SA"
2825;"STANDARD FS 18L MARSALLA";1,302;1,302;1,302;1,300;1;"1,32-1,37 G/CM3";23,400;18,0;2795;"STANDARD FS  MARSALLA- SA"
1011;"FIT ACR FS ECONOMICO 3,6L BRANCO NEVE";1,313;1,366;1,339;1,350;22;"1,30- 1,35 G/CM³";4,860;3,6;980;"FIT ACR ECONOMICO  BRANCO NEVE - SA"
2908;"FIT ACR FS ECONOMICO 3,6L MARFIM";1,326;1,355;1,343;1,340;4;1,30-1,35;4,824;3,6;2906;"FIT ACR ECONOMICO MARFIM - SA"
2748;"ECONOMICO FOSCO 18L CASTANHEIRA";1,320;1,320;1,320;1,310;1;"1,32-1,37 G/CM3";23,580;18,0;2720;"ECONOMICO FOSCO CASTANHEIRA - SA"
2820;"STANDARD FS 18L CINZA PRATEADO";1,277;1,310;1,288;1,300;8;"1,25-1,30 G/CM³";23,400;18,0;2792;"STANDARD FS CINZA PRATEADO - SA"
1625;"FUNDO SINTETICO 0,9L CINZA MEDIO";1,240;1,240;1,240;1,211;1;"1,20 - 1,25 (G/CM³)";1,090;0,9;1544;"FUNDO SINTETICO CINZA - SA"
278;"RESINA ACR BA KOKAR 3,6L CINZA";1,046;1,049;1,048;1,025;2;"1,02 - 1,05 G/CM³";3,690;3,6;649;"RESINA ACR BA KOKAR CINZA - SA"
38;"ECONOMICO FOSCO 3,6L CAMURCA";1,330;1,340;1,335;1,340;2;"1,32 - 1,37 (G/CM³)";4,824;3,6;628;"ECONOMICO FOSCO CAMURCA - SA"
2871;"STANDARD FS 3,6L ANOITECER";1,250;1,250;1,250;1,310;1;"1,28-1,35 G/CM³";4,716;3,6;2812;"STANDARD FS ANOITECER - SA"
2120;"STANDARD FS 3,6L BRANCO NEVE";1,338;1,363;1,354;1,360;6;"1,34-1,38 (G/CM³)";4,896;3,6;2091;"STANDARD FS  BRANCO NEVE - SA "
1571;"ESMALTE SINT BRILHANTE 3,6L AZUL FRANCA";0,940;0,958;0,950;0,950;9;"0,94 (G/GM³)";3,420;3,6;1523;"ESMALTE SINT BRILHANTE AZUL FRANCA - SA"
1585;"ESMALTE SINT BRILHANTE 3,6L TABACO";0,957;0,973;0,963;1,020;3;"0,95-0,98 (G/CM³)";3,672;3,6;1536;"ESMALTE SINT BRILHANTE TABACO - SA"
46;"ECONOMICO FOSCO 3,6L VERDE KIWI";1,365;1,365;1,365;1,340;1;"1,32 - 1,37 (G/CM³)";4,824;3,6;636;"ECONOMICO FOSCO VERDE KIWI - SA"
104;"PREMIUM ACET SEDA 3,6L BRANCO NEVE";1,187;1,198;1,192;1,170;4;"1,18-1,24 (G/CM³)";4,212;3,6;498;"PREMIUM ACET SEDA BRANCO NEVE - SA"
1171;"PREMIUM ACET SEDA 3,6L AREIA";1,158;1,161;1,160;1,160;2;"1,15 - 1,18 (G/CM³)";4,176;3,6;1170;"PREMIUM ACET SEDA AREIA - SA"
395;"TINTA PISO KOKAR 3,6L VERDE QUADRA";1,261;1,289;1,278;1,300;4;"1,25 - 1,30 (G/CM³)";4,680;3,6;725;"TINTA PISO KOKAR VERDE QUADRA - SA"
220;"STANDARD SB 18L AREIA";1,150;1,162;1,156;1,180;2;"1,15 - 1,18 G/CM³";21,240;18,0;605;"STANDARD SB AREIA - SA"
3587;"ESMALTE SINT ACETINADO 3,6L BRANCO NEVE";1,191;1,193;1,192;1,200;3;"1,15 - 1,25";4,320;3,6;3583;"ESMALTE SINT ACETINADO BRANCO NEVE - SA"
1637;"ESMALTE SINT BRILHANTE 0,9L BRANCO NEVE";1,040;1,060;1,046;1,050;9;"1,03 - 1,08 (G/CM³)";0,945;0,9;1525;"ESMALTE SINT BRILHANTE BRANCO NEVE - SA"
2841;"STANDARD FS 18L SANHACU";1,328;1,328;1,328;1,350;1;"1,32-1,37 G/CM3";24,300;18,0;2811;"STANDARD FS SANHACU - SA"
14;"ECONOMICO FOSCO 3,6L BRANCO NEVE";1,336;1,373;1,350;1,328;9;"1,32 - 1,37 (G/CM³)";4,780;3,6;494;"ECONOMICO FOSCO BRANCO NEVE - SA"
3231;"PREMIUM SEMIBRILHO 18L ERVA DOCE";1,167;1,167;1,167;1,200;1;1,15-1,18;21,600;18,0;3176;"PREMIUM SEMIBRILHO ERVA DOCEL - SA"
2129;"STANDARD FS 18L AZUL OCEANO";1,220;1,230;1,227;1,300;3;"1,28 - 1,32";23,400;18,0;2096;"STANDARD FS AZUL OCEANO - SA "
1570;"ESMALTE SINT BRILHANTE 3,6L AZUL DEL REY";0,931;0,960;0,943;0,960;4;"0,94 - 1,00 (G/CM³)";3,456;3,6;1522;"ESMALTE SINT BRILHANTE AZUL DEL REY - SA"
969;"MASSA CORRIDA PVA KOKAR 20KG";1,700;1,746;1,723;1,667;32;"1,70-1,75 ( G/CM³)";20,000;12,0;476;"MASSA CORRIDA PVA KOKAR - SA"
1003;"FIT MASSA CORRIDA PVA 5,5KG";1,709;1,750;1,723;1,682;18;"1,70-1,75 (G/CM³)";5,500;3,3;1000;"FIT MASSA CORRIDA PVA - SA"
1859;"TINTA PISO KOKAR 18L CINZA ESCURO";1,238;1,253;1,245;1,250;13;"1,24 - 1,26 G/CM³";22,500;18,0;1858;"TINTA PISO KOKAR CINZA ESCURO - SA"
1135;"FIT FUNDO PREPARADOR DE PAREDES 16L";0,994;1,009;1,001;1,005;6;"1,00 - 1,03 G/CM³";16,080;16,0;1134;"FIT FUNDO PREPARADOR DE PAREDES - SA"
2744;"ECONOMICO FOSCO 18L BARBANTE";1,311;1,324;1,318;1,350;2;1,32-1,37;24,300;18,0;2716;"ECONOMICO FOSCO BARBANTE- SA"
1012;"FIT ACR FS ECONOMICO 3,6L BRANCO GELO";1,330;1,377;1,343;1,345;16;"1,33 - 1,37 G/CM³";4,842;3,6;982;"FIT ACR ECONOMICO  BRANCO GELO - SA"
2858;"STANDARD FS 3,6L BARBANTE";1,320;1,320;1,320;1,350;1;"1,32-1,37 G/CM3";4,860;3,6;2799;"STANDARD FS BARBANTE - SA"
3085;"PREMIUM FOSCO 18L AZUL SERENO";1,245;1,260;1,253;1,300;2;1,28-1,47;23,400;18,0;3044;"PREMIUM FOSCO AZUL SERENO - SA"
2126;"STANDARD FS 3,6L AMARELO SOL ";1,310;1,335;1,323;1,330;2;"1,30-1,34 G/ML";4,788;3,6;2094;"STANDARD FS AMARELO SOL - SA "
2929;"PREMIUM SEMIBRILHO 18L VERMELHO AMOR";1,009;1,009;1,009;1,150;1;1,01-105;20,700;18,0;2927;"PREMIUM SEMIBRILHO VERMELHO AMOR - SA"
2562;"FUNDO E ACABAMENTO 18L PRETO";1,020;1,043;1,025;1,050;6;1,00-1,05;18,900;18,0;2561;"FUNDO E ACABAMENTO PRETO - SA"
2129;"STANDARD FS 18L AZUL OCEANO";1,220;1,230;1,227;1,300;3;"1,22 - 1,28";23,400;18,0;2096;"STANDARD FS AZUL OCEANO - SA "
2957;"STANDARD SB 18L AMAZONITA";1,146;1,146;1,146;1,170;1;"1,18-1,22 G/CM3";21,060;18,0;2901;"STANDARD SB AMAZONITA - SA"
244;"STANDARD SB 3,6L CAMURCA";1,159;1,159;1,159;1,170;1;"1,15-1,20 G/CM³";4,212;3,6;606;"STANDARD SB CAMURCA - SA"
221;"STANDARD SB 18L CAMURCA";1,159;1,172;1,166;1,170;2;"1,15-1,20 G/CM³";21,060;18,0;606;"STANDARD SB CAMURCA - SA"
2853;"STANDARD FS 3,6L AZUL SERENO";1,239;1,239;1,239;1,310;1;"1,25-1,28 G/CM3";4,716;3,6;2793;"STANDARD FS AZUL SERENO - SA"
1598;"ESMALTE SINT BRILHANTE 0,9L BRANCO GELO";0,973;0,990;0,981;0,980;4;"0,98 (G/CM³)";0,882;0,9;1524;"ESMALTE SINT BRILHANTE BRANCO GELO - SA"
122;"PREMIUM FOSCO 18L AZUL OCEANO";1,300;1,305;1,303;1,290;2;"1,30 - 1,40 (G/CM³)";23,220;18,0;539;"PREMIUM FOSCO AZUL OCEANO - SA"
2854;"STANDARD FS 3,6L MARSALLA";1,302;1,302;1,302;1,310;1;"1,32-1,37 G/CM3";4,716;3,6;2795;"STANDARD FS  MARSALLA- SA"
107;"STANDARD SB 18L BRANCO NEVE";1,130;1,150;1,141;1,190;8;1,10-1,15;21,420;18,0;496;"STANDARD SB  BRANCO NEVE - SA"
277;"RESINA ACR BA KOKAR 3,6L CERAMICA TELHA";1,003;1,013;1,009;1,000;5;"1,01 -1,05 G/CM³";3,600;3,6;648;"RESINA ACR BA KOKAR CERAMICA TELHA - SA"
1653;"FUNDO E ACABAMENTO 3,6L CINZA MEDIO";1,050;1,073;1,061;1,080;3;1,05-1,10;3,888;3,6;1553;"FUNDO E ACABAMENTO CINZA MEDIO - SA"
1568;"ESMALTE SINT BRILHANTE 3,6L AREIA";0,960;0,970;0,965;0,980;2;"0,96 - 1,01 G/CM³";3,528;3,6;1520;"ESMALTE SINT BRILHANTE AREIA - SA"
382;"TINTA PISO KOKAR 18L PRETO";1,290;1,319;1,307;1,330;5;"1,30 - 1,35 (G/CM³)";23,940;18,0;724;"TINTA PISO KOKAR PRETO - SA"
1644;"FUNDO E ACABAMENTO 18L AZUL DEL REY";1,032;1,050;1,041;1,030;4;1,00-1,10;18,534;18,0;1550;"FUNDO E ACABAMENTO AZUL DEL REY- SA"
2136;"STANDARD FS 18L CAMURCA";1,298;1,316;1,304;1,310;6;1,30-1,34;23,580;18,0;2099;"STANDARD FS CAMURCA - SA "
2159;"STANDARD FS 18L VERDE KIWI ";1,273;1,315;1,294;1,310;2;1,30-1,34;23,580;18,0;2111;"STANDARD FS VERDE KIWI - SA "
275;"RESINA ACR BA KOKAR 3,6L BRANCO NEVE";1,028;1,028;1,028;1,060;1;"1,03 - 1,08 G/CM³";3,816;3,6;647;"RESINA ACR BA KOKAR BRANCO NEVE - SA"
1652;"FUNDO E ACABAMENTO 3,6L AZUL FRANCA";1,046;1,080;1,058;1,060;6;1,05-1,10;3,816;3,6;1551;"FUNDO E ACABAMENTO AZUL FRANCA - SA"
1172;"PREMIUM ACET SEDA 18L AREIA";1,158;1,161;1,160;1,160;2;"1,15 - 1,18 (G/CM³)";20,880;18,0;1170;"PREMIUM ACET SEDA AREIA - SA"
1651;"FUNDO E ACABAMENTO 3,6L BRANCO";1,074;1,092;1,082;1,100;3;1,05-1,10;3,960;3,6;1552;"FUNDO E ACABAMENTO BRANCO - SA"
1621;"ESMALTE SINT FOSCO 3,6L PRETO";1,152;1,170;1,164;1,160;5;"1,15 - 1,20 (G/CM³)";4,176;3,6;1543;"ESMALTE SINT FOSCO PRETO - SA"
383;"TINTA PISO KOKAR 18L VERDE QUADRA";1,261;1,289;1,278;1,300;4;"1,25 - 1,30 (G/CM³)";23,400;18,0;725;"TINTA PISO KOKAR VERDE QUADRA - SA"
2851;"STANDARD FS 3,6L ARAPONGA";1,308;1,308;1,308;1,300;1;"1,28-1,32 G/CM³";4,680;3,6;2794;"STANDARD FS ARAPONGA - SA"
167;"PREMIUM ACET SEDA 18L ALGODAO DA TERRA";1,149;1,150;1,150;1,160;2;"1,10-1,15 (G/CM³)";20,880;18,0;525;"PREMIUM ACET SEDA ALGODAO DA TERRA - SA"
991;"FIT ACR FS ECONOMICO 16L PALHA";1,319;1,347;1,337;1,345;12;"1,33 - 1,37 G/CM³";21,520;16,0;983;"FIT ACR ECONOMICO  PALHA - SA"
3092;"PREMIUM FOSCO 18L TITANIO";1,230;1,256;1,242;1,300;3;1,21-1,26;23,400;18,0;3056;"PREMIUM FOSCO TITANIO - SA"
2877;"STANDARD FS 3,6L IPE ROSA";1,290;1,307;1,299;1,310;2;"1,32-1,37 G/CM3";4,716;3,6;2818;"STANDARD FS IPE ROSA - SA"
2768;"ECONOMICO FOSCO 3,6L MARSALLA";1,318;1,318;1,318;1,310;1;"1,32-1,37 G/CM3";4,716;3,6;2712;"ECONOMICO FOSCO MARSALLA  - SA"
2;"MASSA CORRIDA PVA KOKAR 5,5KG";1,733;1,743;1,738;1,680;2;"1,70-1,75 ( G/CM³)";5,500;3,3;476;"MASSA CORRIDA PVA KOKAR - SA"
3;"MASSA CORRIDA PVA KOKAR 27KG";1,710;1,747;1,729;1,688;2;"1,70-1,75 ( G/CM³)";27,000;16,0;476;"MASSA CORRIDA PVA KOKAR - SA"
1620;"ESMALTE SINT FOSCO 3,6L BRANCO NEVE";1,000;1,201;1,129;1,210;3;"1,18 - 1,23 (G/CM³)";4,357;3,6;1545;"ESMALTE SINT FOSCO BRANCO NEVE - SA"
1655;"SELADORA CONCENTRADA P MADEIRA 3,6L";0,914;0,950;0,936;0,940;6;"0,90 - 0,95 G/CM³";3,384;3,6;1555;"SELADORA CONCENTRADA PARA MADEIRA - SA"
42;"ECONOMICO FOSCO 3,6L BRANCO GELO";1,334;1,345;1,340;1,350;9;"1,32-1,37 (G/CM³)";4,860;3,6;632;"ECONOMICO FOSCO  BRANCO GELO - SA"
1576;"ESMALTE SINT BRILHANTE 3,6L CINZA MEDIO";0,950;0,981;0,967;1,000;13;"0,94 - 1,00 (G/CM³)";3,600;3,6;1527;"ESMALTE SINT BRILHANTE CINZA MEDIO - SA"
381;"TINTA PISO KOKAR 18L LARANJA";1,326;1,348;1,335;1,330;3;"1,28 - 1,33 (G/CM³)";23,940;18,0;723;"TINTA PISO KOKAR LARANJA - SA"
2835;"STANDARD FS 18L JENIPAPO";1,309;1,309;1,309;1,300;1;"1,32-1,37 G/CM3";23,400;18,0;2805;"STANDARD FS JENIPAPO - SA"
10;"FUNDO PREPARADOR DE PAREDES KOKAR 3,6L";0,990;1,000;0,995;1,005;2;"1,00 -1,03 (G/CM³)";3,618;3,6;483;"FUNDO PREPARADOR DE PAREDES KOKAR - SA"
1588;"ESMALTE SINT BRILHANTE 3,6L VERDE COLONI";0,946;0,946;0,946;0,980;1;"0,95-0,98 (G/CM³)";3,528;3,6;1539;"ESMALTE SINT BRILHANTE VERDE COLONIAL-SA"
31;"ECONOMICO FOSCO 18L PALHA";1,280;1,341;1,325;1,350;6;"1,32-1,37 (G/CM³)";24,300;18,0;641;"ECONOMICO FOSCO  PALHA - SA"
2847;"STANDARD FS 18L COPAIBA";1,261;1,262;1,262;1,310;2;"1,25 - 1,28";23,580;18,0;2817;"STANDARD FS COPAIBA - SA"
997;"FIT ACR FS ECONOMICO 16L AMARELO CANARIO";1,327;1,342;1,338;1,345;6;"1,32-1,37 (G/CM³)";21,525;16,0;989;"FIT ACR  ECONOMICO AMARELO CANARIO- SA"
17;"ECONOMICO FOSCO 18L AREIA";1,270;1,338;1,314;1,340;3;"1,32 - 1,37 (G/CM³)";24,120;18,0;627;"ECONOMICO FOSCO AREIA - SA"
1580;"ESMALTE SINT BRILHANTE 3,6L MARFIM";0,956;0,970;0,963;1,030;2;"0,95 - 1,00 (G/CM³)";3,708;3,6;1531;"ESMALTE SINT BRILHANTE MARFIM - SA"
2849;"STANDARD FS 3,6L SEIXO BRANCO";1,298;1,298;1,298;1,350;1;"1,28-1,35 G/CM3";4,860;3,6;2791;"STANDARD FS SEIXO BRANCO - SA"
2819;"STANDARD FS 18L SEIXO BRANCO";1,298;1,330;1,314;1,350;2;"1,28-1,35 G/CM3";24,300;18,0;2791;"STANDARD FS SEIXO BRANCO - SA"
269;"RESINA ACR BA KOKAR 18L CERAMICA ONIX";1,000;1,020;1,009;1,020;5;"1,01 - 1,05 (G/CM³)";18,360;18,0;646;"RESINA ACR BA KOKAR CERAMICA ONIX - SA"
2844;"STANDARD FS 18L TURMALINA AZUL";1,290;1,295;1,293;1,310;2;"1,32-1,37 G/CM3";23,580;18,0;2814;"STANDARD FS TURMALINA  - SA"
1577;"ESMALTE SINT BRILHANTE 3,6L COLORADO";0,948;0,952;0,950;0,950;2;"MIN.0,94 (G/CM³)";3,420;3,6;1528;"ESMALTE SINT BRILHANTE COLORADO - SA"
1609;"ESMALTE SINT BRILHANTE 0,9L MARROM";0,952;0,955;0,954;0,940;2;0,940(G/CM³);0,846;0,9;1532;"ESMALTE SINT BRILHANTE MARROM - SA"
35;"ECONOMICO FOSCO 18L VERDE LIMAO";1,327;1,330;1,329;1,310;3;"1,32 - 1,37 (G/CM³)";23,580;18,0;645;"ECONOMICO FOSCO VERDE LIMAO - SA"
55;"ECONOMICO FOSCO 3,6L VERDE LIMAO";1,327;1,330;1,329;1,310;3;"1,32 - 1,37 (G/CM³)";4,716;3,6;645;"ECONOMICO FOSCO VERDE LIMAO - SA"
2170;"STANDARD FS 18L VERDE MUSGO ";1,250;1,270;1,260;1,280;4;1,26-1,30;23,040;18,0;2163;"STANDARD FS VERDE MUSGO- SA"
2171;"STANDARD FS 3,6L VERDE MUSGO";1,253;1,270;1,263;1,280;3;1,26-1,30;4,608;3,6;2163;"STANDARD FS VERDE MUSGO- SA"
1583;"ESMALTE SINT BRILHANTE 3,6L PLATINA";0,960;0,981;0,971;0,990;5;"0,95 - 1,00 (G/CM³)";3,564;3,6;1534;"ESMALTE SINT BRILHANTE PLATINA - SA"
1572;"ESMALTE SINT BRILHANTE 3,6L BRANCO GELO";0,973;0,990;0,981;0,980;6;"0,98 (G/CM³)";3,528;3,6;1524;"ESMALTE SINT BRILHANTE BRANCO GELO - SA"
2174;"STANDARD FS 18L CHOCOLATE ";1,262;1,262;1,262;1,280;1;1,26-1,30;23,040;18,0;2165;"STANDARD FS CHOCOLATE - SA "
2175;"STANDARD FS 3,6L CHOCOLATE";1,262;1,262;1,262;1,280;1;1,26-1,30;4,608;3,6;2165;"STANDARD FS CHOCOLATE - SA "
2988;"STANDARD SB 3,6L SANHACU";1,138;1,138;1,138;1,180;1;1,15-1,22;4,248;3,6;2903;"STANDARD SB SANHACU - SA"
248;"STANDARD SB 3,6L BRANCO GELO";1,122;1,146;1,131;1,180;5;"1,12-1,20 G/CM³";4,248;3,6;610;"STANDARD SB  BRANCO GELO - SA"
18;"ECONOMICO FOSCO 18L CAMURCA";1,330;1,340;1,335;1,340;2;"1,32 - 1,37 (G/CM³)";24,120;18,0;628;"ECONOMICO FOSCO CAMURCA - SA"
36;"ECONOMICO FOSCO 3,6L AMARELO CANARIO";1,341;1,341;1,341;1,350;1;"1,32-1,37 (G/CM³)";4,860;3,6;626;"ECONOMICO FOSCO AMARELO CANARIO - SA"
2135;"STANDARD FS 3,6L CAMURCA";1,298;1,316;1,304;1,310;4;1,30-1,34;4,716;3,6;2099;"STANDARD FS CAMURCA - SA "
1192;"PREMIUM FOSCO 18L CONCRETO";1,269;1,306;1,288;1,285;2;"1,28 - 1,33 G/CM³";23,130;18,0;1191;"PREMIUM FOSCO CONCRETO - SA"
491;"RESINA ACR BA KOKAR 18L BRANCO NEVE";1,028;1,053;1,037;1,060;3;"1,03 - 1,08 G/CM³";19,080;18,0;647;"RESINA ACR BA KOKAR BRANCO NEVE - SA"
1658;"VERNIZ COPAL KOKAR 3,6L";0,929;0,947;0,935;0,920;3;"0,88 - 0,93 (G/CM³)";3,312;3,6;1657;"VERNIZ COPAL KOKAR - SA"
1646;"FUNDO E ACABAMENTO 18L BRANCO";1,074;1,092;1,082;1,100;3;1,05-1,10;19,800;18,0;1552;"FUNDO E ACABAMENTO BRANCO - SA"
2910;"ECONOMICO FOSCO 3,6L MARFIM";1,307;1,307;1,307;1,340;1;"1,32-1,327 G/CM3";4,824;3,6;2909;"ECONOMICO FOSCO MARFIM - SA"
2703;"FIT ACR FS ECONOMICO 16L AMAZONITA";1,313;1,342;1,330;1,340;3;"1,30-1,38 (G/CM³)";21,440;16,0;2693;"FIT ACR FS ECONOMICO AMAZONITA - SA"
1569;"ESMALTE SINT BRILHANTE 3,6L AZUL CELESTE";0,950;0,950;0,950;1,010;1;"0,949 - 1,00 (G/CM³)";3,636;3,6;1521;"ESMALTE SINT BRILHANTE AZUL CELESTE - SA"
2134;"STANDARD FS 18L CAFE COM LEITE";1,260;1,268;1,264;1,325;2;"1,25-1,30 G/CM³";23,850;18,0;2098;"STANDARD FS CAFE COM LEITE- SA "
2700;"FIT ACR FS ECONOMICO 3,6L SANHACU";1,340;1,341;1,341;1,340;2;1,33-1,37;4,824;3,6;2695;"FIT ACR FS ECONOMICO SANHACU - SA"
2761;"ECONOMICO FOSCO 18L SANHACU";1,296;1,296;1,296;1,340;1;1,32-1,37;24,120;18,0;2733;"ECONOMICO FOSCO SANHACU - SA"
172;"PREMIUM ACET SEDA 3,6L ALGODAO DA TERRA";1,150;1,150;1,150;1,160;1;"1,10-1,15 (G/CM³)";4,176;3,6;525;"PREMIUM ACET SEDA ALGODAO DA TERRA - SA"
1014;"FIT ACR FS ECONOMICO 3,6L PEROLA";1,342;1,350;1,347;1,340;4;"1,33 - 1,37 G/CM³";4,824;3,6;984;"FIT ACR  ECONOMICO PEROLA - SA"
3390;"STANDARD SB 3,6L AZUL PROFUNDO";1,120;1,120;1,120;1,170;1;"1,12-1,22 G/CM3";4,212;3,6;3389;"STANDARD SB AZUL PROFUNDO - SA"
3452;"PREMIUM SEMIBRILHO 3,6L ERVA DOCE";1,167;1,167;1,167;1,140;1;1,15-1,18;4,104;3,6;3176;"PREMIUM SEMIBRILHO ERVA DOCEL - SA"
1592;"ESMALTE SINT BRILHANTE 0,9L AMAR. OURO";0,947;0,950;0,949;0,960;3;"0,94 G/CM³";0,864;0,9;1518;"ESMALTE SINT BRILHANTE AMARELO OURO - SA"
2117;"STANDARD FS 3,6L AREIA";1,304;1,322;1,312;1,300;4;(1,30-1,34);4,680;3,6;2089;"STANDARD FS AREIA - SA "
2917;"STANDARD SB 18L MARFIM";1,170;1,170;1,170;1,180;1;"1,15-1,20 G/CM³";21,240;18,0;2913;"STANDARD SB MARFIM - SA"
1622;"ESMALTE SINT FOSCO 0,9L BRANCO NEVE";1,000;1,186;1,093;1,210;2;"1,18 - 1,23 (G/CM³)";1,089;0,9;1545;"ESMALTE SINT FOSCO BRANCO NEVE - SA"
8;"SELADOR ACRILICO KOKAR 3,6L";1,364;1,364;1,364;1,305;1;"1,30-1,38 G/CM³";4,698;3,6;480;"SELADOR ACRILICO KOKAR - SA"
386;"TINTA PISO KOKAR 3,6L AMARELO DEMARCACA";1,317;1,376;1,347;1,350;4;"1,33 - 1,37 (G/CM³)";4,860;3,6;718;"TINTA PISO KOKAR AMARELO DEMARCACAO - SA"
2166;"STANDARD FS 18L AMARELO REAL ";1,310;1,318;1,313;1,330;5;"1,30 -1,34";23,940;18,0;2161;"STANDARD FS AMARELO REAL - SA "
170;"PREMIUM ACET SEDA 18L BRANCO GELO";1,149;1,163;1,153;1,160;12;"1,15 - 1,18 (G/CM³)";20,880;18,0;556;"PREMIUM ACET SEDA BRANCO GELO - SA"
2874;"STANDARD FS 3,6L VITORIA REGIA";1,280;1,280;1,280;1,300;1;"1,32-1,37 G/CM3";4,680;3,6;2815;"STANDARD FS VITORIA REGIA  - SA"
2829;"STANDARD FS 18L BARBANTE";1,303;1,320;1,312;1,350;2;"1,32-1,37 G/CM3";24,300;18,0;2799;"STANDARD FS BARBANTE - SA"
252;"STANDARD SB 3,6L AZUL OCEANO";1,110;1,133;1,121;1,130;3;"1,12-1,13 G/CM³";4,068;3,6;614;"STANDARD SB AZUL OCEANO - SA"
1019;"FIT ACR FS ECONOMICO 3,6L AMARELO CANAR";1,339;1,342;1,340;1,345;3;"1,32-1,37 (G/CM³)";4,843;3,6;989;"FIT ACR  ECONOMICO AMARELO CANARIO- SA"
3146;"PREMIUM FOSCO 3,6L AZUL SERENO";1,245;1,260;1,253;1,300;2;1,28-1,47;4,680;3,6;3044;"PREMIUM FOSCO AZUL SERENO - SA"
3127;"PREMIUM FOSCO 18L AZUL BEIJA FLOR";1,207;1,207;1,207;1,300;1;1,20-1,25;23,400;18,0;3116;"PREMIUM FOSCO AZUL BEIJA FLOR - SA"
176;"PREMIUM ACET SEDA 3,6L PALHA";1,140;1,163;1,152;1,160;2;"1,10-1,18 (G/CM³))";4,176;3,6;557;"PREMIUM ACET SEDA PALHA - SA"
209;"PREMIUM SEMIBRILHO 3,6L LARANJA";1,154;1,154;1,154;1,108;1;"1,10 - 1,20 (G/CM³)";3,990;3,6;569;"PREMIUM SEMIBRILHO LARANJA - SA"
1664;"VERNIZ FILTRO SOLAR 0,9L MOGNO";0,948;0,970;0,959;0,950;5;"0,90 - 0,95 (G/CM³)";0,855;0,9;1663;"VERNIZ FILTRO SOLAR MOGNO KOKAR - SA"
3354;"PREMIUM SEMIBRILHO 3,6L PRETO";1,000;1,000;1,000;1,020;1;1,01-1,10;3,672;3,6;3143;"PREMIUM SEMIBRILHO PRETO - SA"
1586;"ESMALTE SINT BRILHANTE 3,6L VENTO NATUR";0,964;0,964;0,964;0,980;1;"0,93 - 0,96 (G/CM³)";3,528;3,6;1537;"ESMALTE SINT BRILHANTE VENTO NATURAL- SA"
169;"PREMIUM ACET SEDA 18L SEIXO BRANCO";1,150;1,150;1,150;1,160;1;"1,10 - 1,15";20,880;18,0;555;"PREMIUM ACET SEDA SEIXO BRANCO - SA"
280;"RESINA ACR BA KOKAR 3,6L INCOLOR";0,970;1,008;0,991;1,000;3;"1,00 - 1,03 (G/CM³)";3,600;3,6;502;"RESINA ACR BA KOKAR INCOLOR - SA"
2959;"STANDARD SB 18L SANHACU";1,138;1,138;1,138;1,180;1;1,15-1,22;21,240;18,0;2903;"STANDARD SB SANHACU - SA"
225;"STANDARD SB 18L BRANCO GELO";1,110;1,146;1,128;1,180;9;"1,12-1,20 G/CM³";21,240;18,0;610;"STANDARD SB  BRANCO GELO - SA"
2119;"STANDARD FS 18L BRANCO NEVE";1,338;1,363;1,355;1,360;8;"1,34-1,38 (G/CM³)";24,480;18,0;2091;"STANDARD FS  BRANCO NEVE - SA "
1613;"ESMALTE SINT BRILHANTE 0,9L TABACO";0,957;0,960;0,959;1,020;2;"0,95-0,98 (G/CM³)";0,918;0,9;1536;"ESMALTE SINT BRILHANTE TABACO - SA"
1668;"VERNIZ FILTRO SOLAR 3,6L IMBUIA";0,950;0,980;0,968;0,930;3;"0,90 - 0,95 (G/CM³)";3,348;3,6;1666;"VERNIZ FILTRO SOLAR IMBUIA KOKAR - SA"
1593;"ESMALTE SINT BRILHANTE 0,9L AMAR. TRATOR";0,954;0,954;0,954;0,990;1;"0,95 - 1,02 (G/CM³)";0,891;0,9;1519;"ESMALTE SINT BRILHANTE AMARELO TRATOR-SA"
2137;"STANDARD FS 3,6L CINZA AVELUDADO ";1,280;1,309;1,295;1,320;3;"1,25-1,30 G/CM³";4,752;3,6;2100;"STANDARD FS  CINZA AVELUDA - SA - NOVA"
1578;"ESMALTE SINT BRILHANTE 3,6L CONHAQUE";0,954;0,975;0,962;0,960;3;"0,94 G/CM³";3,456;3,6;1529;"ESMALTE SINT BRILHANTE CONHAQUE - SA"
2911;"ECONOMICO FOSCO 18L MARFIM";1,307;1,313;1,310;1,340;2;"1,32-1,327 G/CM3";24,120;18,0;2909;"ECONOMICO FOSCO MARFIM - SA"
2914;"STANDARD FS 3,6L MARFIM";1,330;1,330;1,330;1,340;2;1,30-1,35;4,824;3,6;2912;"STANDARD FS MARFIM - SA"
2862;"STANDARD FS 3,6L CASCALHO DE RIO";1,275;1,287;1,281;1,310;2;"1,32-1,37 G/CM3";4,716;3,6;2803;"STANDARD FS CASCALHO DE RIO - SA"
2833;"STANDARD FS 18L CASCALHO DE RIO";1,262;1,287;1,275;1,310;3;"1,32-1,37 G/CM3";23,580;18,0;2803;"STANDARD FS CASCALHO DE RIO - SA"
2962;"STANDARD SB 18L TURMALINA AZUL";1,154;1,154;1,154;1,170;1;1,15-1,22;21,060;18,0;2933;"STANDARD SB TURMALINA - SA"
2698;"FIT ACR FS ECONOMICO 3,6L AMAZONITA";1,313;1,342;1,330;1,340;3;"1,30-1,38 (G/CM³)";4,824;3,6;2693;"FIT ACR FS ECONOMICO AMAZONITA - SA"
2823;"STANDARD FS 18L ARAPONGA";1,302;1,308;1,305;1,300;2;"1,28-1,32 G/CM³";23,400;18,0;2794;"STANDARD FS ARAPONGA - SA"
2326;"ESMALTE SINT BRILHANTE 18L BRANCO NEVE";1,047;1,061;1,054;1,050;2;"1,03 - 1,08 (G/CM³)";18,900;18,0;1525;"ESMALTE SINT BRILHANTE BRANCO NEVE - SA"
1181;"STANDARD SB 3,6L VERDE MUSGO";1,130;1,130;1,130;1,190;1;"1,10-1,15 G/CM³";4,284;3,6;1179;"STANDARD SB VERDE MUSGO - SA"
1600;"ESMALTE SINT BRILHANTE 0,9L AZUL DEL REY";0,931;0,960;0,942;0,960;3;"0,94 - 1,00 (G/CM³)";0,864;0,9;1522;"ESMALTE SINT BRILHANTE AZUL DEL REY - SA"
102;"PREMIUM FOSCO 3,6L BRANCO NEVE";1,424;1,429;1,427;1,450;2;"1,42 - 1,47 (G/CM³)";5,220;3,6;497;"PREMIUM FOSCO BRANCO NEVE - SA"
1055;"TINTA PISO KOKAR 18L VERMELHO SEGURANCA";1,320;1,320;1,320;1,310;1;"1,27 - 1,32 G/CM³";23,580;18,0;1054;"TINTA PISO KOKAR VERMELHO SEGURANCA - SA"
1136;"FIT FUNDO PREPARADOR DE PAREDES 3,6L";0,994;1,009;1,001;1,005;6;"1,00 - 1,03 G/CM³";3,618;3,6;1134;"FIT FUNDO PREPARADOR DE PAREDES - SA"
2123;"STANDARD FS 18L AMARELO CANARIO";1,330;1,330;1,330;1,340;1;"1,32 - 1,36";24,120;18,0;2093;"STANDARD FS AMARELO CANAR - SA"
125;"PREMIUM FOSCO 18L LARANJA";1,292;1,292;1,292;1,330;1;"1,30 - 1,35 (G/CM³)";23,940;18,0;542;"PREMIUM FOSCO LARANJA - SA"
2926;"PREMIUM FOSCO 18L VERMELHO AMOR";1,273;1,273;1,273;1,300;1;"1,20-135 G/CM³";23,400;18,0;2924;"PREMIUM FOSCO VERMELHO AMOR - SA"
118;"PREMIUM FOSCO 18L CHOCOLATE";1,305;1,305;1,305;1,300;1;"1,28 - 1,33 (G/CM³)";23,400;18,0;535;"PREMIUM FOSCO CHOCOLATE - SA"
9;"FUNDO PREPARADOR DE PAREDES KOKAR 18L";0,990;1,000;0,995;1,005;2;"1,00 -1,03 (G/CM³)";18,090;18,0;483;"FUNDO PREPARADOR DE PAREDES KOKAR - SA"
3121;"PREMIUM FOSCO 18L AZUL PROFUNDO";1,256;1,256;1,256;1,330;1;1,28-1,47;23,940;18,0;3110;"PREMIUM FOSCO AZUL PROFUNDO - SA"
2827;"STANDARD FS 18L TITANIO";1,220;1,225;1,223;1,240;2;1,22-1,25;22,320;18,0;2797;"STANDARD FS TITANIO - SA"
2867;"STANDARD FS 3,6L VERDE MENTA";1,293;1,293;1,293;1,300;1;"1,32-1,37 G/CM3";4,680;3,6;2808;"STANDARD FS VERDE MENTA - SA"
1612;"ESMALTE SINT BRILHANTE 0,9L PRETO";0,952;0,978;0,967;0,970;10;"0,95 - 1,02 (G/CM³)";0,873;0,9;1535;"ESMALTE SINT BRILHANTE PRETO - SA"
3097;"PREMIUM FOSCO 18L BEGE FAVORITO";1,330;1,330;1,330;1,380;1;"1,35 - 1,42 (G/CM³)";24,840;18,0;3064;"PREMIUM FOSCO BEGE FAVORITO - SA"
37;"ECONOMICO FOSCO 3,6L AREIA";1,335;1,338;1,337;1,340;2;"1,32 - 1,37 (G/CM³)";4,824;3,6;627;"ECONOMICO FOSCO AREIA - SA"
1587;"ESMALTE SINT BRILHANTE 3,6L VERDE AMAZON";0,977;0,977;0,977;1,000;1;"0,94 - 1,00 (G/CM³)";3,600;3,6;1538;"ESMALTE SINT BRILHANTE VERDE AMAZONAS-SA"
1009;"FIT SELADOR ACRILICO 3,6L";1,354;1,380;1,369;1,350;13;"1,35 - 1,38 G/CM³";4,860;3,6;1007;"FIT SELADOR ACRILICO - SA"
2563;"FUNDO E ACABAMENTO 3,6L PRETO";1,020;1,043;1,025;1,050;6;1,00-1,05;3,780;3,6;2561;"FUNDO E ACABAMENTO PRETO - SA"
1661;"VERNIZ FILTRO SOLAR 0,9L INCOLOR";0,931;0,944;0,938;0,900;2;"0,88 - 0,93 (G/CM³)";0,810;0,9;1660;"VERNIZ FILTRO SOLAR INCOLOR KOKAR - SA"
117;"PREMIUM FOSCO 18L BRANCO GELO";1,393;1,435;1,414;1,340;2;"1,40 - 1,45 (G/CM³)";24,120;18,0;534;"PREMIUM FOSCO BRANCO GELO - SA"
188;"PREMIUM SEMIBRILHO 18L LARANJA";1,154;1,154;1,154;1,110;1;"1,10 - 1,20 (G/CM³)";19,980;18,0;569;"PREMIUM SEMIBRILHO LARANJA - SA"
3210;"PREMIUM SEMIBRILHO 18L PRETO";1,000;1,000;1,000;1,020;1;1,01-1,10;18,360;18,0;3143;"PREMIUM SEMIBRILHO PRETO - SA"
2122;"STANDARD FS 3,6L VERDE LIMAO";1,329;1,329;1,329;1,320;1;1,30-1,34;4,752;3,6;2092;"STANDARD FS VERDE LIMAO - SA"
108;"STANDARD SB 3,6L BRANCO NEVE";1,130;1,146;1,140;1,190;7;1,10-1,15;4,284;3,6;496;"STANDARD SB  BRANCO NEVE - SA"
2850;"STANDARD FS 3,6L CINZA PRATEADO";1,277;1,310;1,289;1,300;6;"1,25-1,30 G/CM³";4,680;3,6;2792;"STANDARD FS CINZA PRATEADO - SA"
1617;"ESMALTE SINT BRILHANTE 0,9L VERDE FOLHA";0,950;0,970;0,957;0,972;6;"0,940-0,970 (G/CM³)";0,875;0,9;1540;"ESMALTE SINT BRILHANTE VERDE FOLHA - SA"
281;"RESINA ACR BA KOKAR 3,6L VERMELHO OXIDO";1,000;1,018;1,010;1,000;5;"1,01 -1,05 G/CM³";3,600;3,6;651;"RESINA ACR BA KOKAR VERMELHO OXIDO - SA"
274;"RESINA ACR BA KOKAR 18L VERMELHO OXIDO";1,000;1,018;1,010;1,000;5;"1,01 -1,05 G/CM³";18,000;18,0;651;"RESINA ACR BA KOKAR VERMELHO OXIDO - SA"
163;"PREMIUM FOSCO 3,6L ROXO PAVAO";1,302;1,302;1,302;1,322;1;"1,25 - 1,30 (G/CM³)";4,760;3,6;551;"PREMIUM FOSCO ROXO PAVAO - SA"
2787;"ECONOMICO FOSCO 3,6L BOTO ROSA";1,330;1,330;1,330;1,340;1;"1,32-1,37 G/CM3";4,824;3,6;2731;"ECONOMICO FOSCO BOTO ROSA - SA"
16;"ECONOMICO FOSCO 18L AMARELO CANARIO";1,330;1,341;1,336;1,350;2;"1,32-1,37 (G/CM³)";24,300;18,0;626;"ECONOMICO FOSCO AMARELO CANARIO - SA"
2148;"STANDARD FS 3,6L PALHA ";1,322;1,354;1,335;1,340;3;(1,32-1,36);4,824;3,6;2105;"STANDARD FS PALHA - SA "
376;"TINTA PISO KOKAR 18L AZUL";1,319;1,335;1,328;1,340;3;"1,30 - 1,35 (G/CM³)";24,120;18,0;719;"TINTA PISO KOKAR AZUL - SA"
2842;"STANDARD FS 18L ANOITECER";1,250;1,273;1,262;1,310;2;"1,28-1,35 G/CM³";23,580;18,0;2812;"STANDARD FS ANOITECER - SA"
1618;"ESMALTE SINT BRILHANTE 0,9L VERMELHO";0,930;0,960;0,945;0,970;6;"0,95-0,98 (G/CM³)";0,873;0,9;1541;"ESMALTE SINT BRILHANTE VERMELHO - SA"
3624;"ESMALTE SINT BRILHANTE 3,6L CINZA PLACA";0,969;0,969;0,969;1,000;1;"0,94 - 1,00";3,600;3,6;3626;"ESMALTE SINT BRILHANTE CINZA PLACA - SA"
3147;"PREMIUM FOSCO 3,6L ARAPONGA";1,443;1,443;1,443;1,400;1;1,28-1,47;5,040;3,6;3045;"PREMIUM FOSCO ARAPONGA - SA"
1606;"ESMALTE SINT BRILHANTE 0,9L CONHAQUE";0,954;0,975;0,962;0,960;3;"0,94 G/CM³";0,864;0,9;1529;"ESMALTE SINT BRILHANTE CONHAQUE - SA"
2168;"STANDARD FS 18L LILAS";1,307;1,307;1,307;1,300;1;"1,30 - 1,34";23,400;18,0;2162;"STANDARD FS LILAS - SA "
1013;"FIT ACR FS ECONOMICO 3,6L PALHA";1,331;1,340;1,336;1,345;4;"1,33 - 1,37 G/CM³";4,842;3,6;983;"FIT ACR ECONOMICO  PALHA - SA"
3391;"STANDARD FS 3,6L AZUL PROFUNDO";1,219;1,233;1,227;1,370;3;"1,2-1,3 G/ML";4,932;3,6;2609;"STANDARD FS AZUL PROFUNDO  - SA "
390;"TINTA PISO KOKAR 3,6L CINZA";1,310;1,349;1,331;1,340;9;"1,30 - 1,35 (G/CM³)";4,824;3,6;720;"TINTA PISO KOKAR CINZA - SA"
992;"FIT ACR FS ECONOMICO 16L PEROLA";1,342;1,350;1,347;1,340;4;"1,33 - 1,37 G/CM³";21,440;16,0;984;"FIT ACR  ECONOMICO PEROLA - SA"
2130;"STANDARD FS 3,6L AZUL OCEANO ";1,220;1,230;1,227;1,300;3;"1,28 - 1,32";4,680;3,6;2096;"STANDARD FS AZUL OCEANO - SA "
2116;"STANDARD FS 18L AREIA ";1,294;1,322;1,309;1,300;5;(1,30-1,34);23,400;18,0;2089;"STANDARD FS AREIA - SA "
1891;"ESMALTE SINT BRILHANTE 3,6L AMARELO SEGU";0,946;0,950;0,948;0,955;2;"0,94 - 0,96 G/CM³";3,438;3,6;1889;"ESMALTE SINT BRILHANTE AMARELO SEGUR- SA"
2939;"STANDARD SB 18L CINZA PRATEADO";1,130;1,149;1,140;1,180;2;"1,18-1,22 G/CM3";21,240;18,0;2883;"STANDARD SB CINZA PRATEADO - SA"
101;"PREMIUM FOSCO 18L BRANCO NEVE";1,424;1,429;1,427;1,450;2;"1,42 - 1,47 (G/CM³)";26,100;18,0;497;"PREMIUM FOSCO BRANCO NEVE - SA"
3340;"PREMIUM ACET SEDA 18L ARAPONGA";1,148;1,148;1,148;1,160;1;1,18-1,22;20,880;18,0;3029;"PREMIUM ACET SEDA ARAPONGA - SA"
1056;"TINTA PISO KOKAR 3,6L VERMELHO SEGURANCA";1,320;1,320;1,320;1,310;1;"1,27 - 1,32 G/CM³";4,716;3,6;1054;"TINTA PISO KOKAR VERMELHO SEGURANCA - SA"
1;"MASSA CORRIDA PVA KOKAR 15KG";1,107;1,753;1,719;1,667;383;"1,70-1,75 ( G/CM³)";15,000;9,0;476;"MASSA CORRIDA PVA KOKAR - SA"
7;"SELADOR ACRILICO KOKAR 18LT ";1,309;1,364;1,345;1,305;4;"1,30-1,38 G/CM³";23,490;18,0;480;"SELADOR ACRILICO KOKAR - SA"
2113;"STANDARD FS 3,6L BRANCO GELO ";1,317;1,365;1,344;1,350;10;"1,32 - 1,36";4,860;3,6;2086;"STANDARD FS BRANCO GELO - SA "
2112;"STANDARD FS 18L BRANCO GELO ";1,317;1,365;1,342;1,350;13;"1,32 - 1,36";24,300;18,0;2086;"STANDARD FS BRANCO GELO - SA "
1656;"SELADORA CONCENTRADA P MADEIRA 0,9L";0,914;0,950;0,933;0,940;5;"0,90 - 0,95 G/CM³";0,846;0,9;1555;"SELADORA CONCENTRADA PARA MADEIRA - SA"
2124;"STANDARD FS 3,6L AMARELO CANARIO";1,330;1,330;1,330;1,340;1;"1,32 - 1,36";4,824;3,6;2093;"STANDARD FS AMARELO CANAR - SA"
2856;"STANDARD FS 3,6L TITANIO";1,225;1,225;1,225;1,240;1;1,22-1,25;4,464;3,6;2797;"STANDARD FS TITANIO - SA"
1574;"ESMALTE SINT BRILHANTE 3,6L CAMURCA";0,960;0,960;0,960;1,030;1;"0,95 - 1,00 (G/CM³)";3,708;3,6;1526;"ESMALTE SINT BRILHANTE CAMURCA - SA"
175;"PREMIUM ACET SEDA 3,6L BRANCO GELO";1,150;1,159;1,153;1,160;7;"1,15 - 1,18 (G/CM³)";4,176;3,6;556;"PREMIUM ACET SEDA BRANCO GELO - SA"
51;"ECONOMICO FOSCO 3,6L PALHA";1,326;1,341;1,334;1,350;4;"1,32-1,37 (G/CM³)";4,860;3,6;641;"ECONOMICO FOSCO  PALHA - SA"
1415;"FIT ACR FS ECONOMICO 16L AREIA";1,334;1,355;1,342;1,345;7;"1,30 - 1,35 G/CM³";21,520;16,0;1414;"FIT ACR  ECONOMICO AREIA - SA"
1608;"ESMALTE SINT BRILHANTE 0,9L MARFIM";0,956;0,970;0,963;1,030;2;"0,95 - 1,00 (G/CM³)";0,927;0,9;1531;"ESMALTE SINT BRILHANTE MARFIM - SA"
2576;"STANDARD FS 18L GRISALHO L28/19";1,289;1,289;1,289;1,300;1;1,30-1,35;23,400;18,0;2570;"STANDARD FS  GRISALHO L28/19- SA "
3521;"STANDARD SB 18L ILHA DO TESOURO";1,094;1,094;1,094;1,200;1;1,10-1,15;21,600;18,0;3520;"STANDARD SB  ILHA DO TESOURO - SA"
755;"GESSO & DRYWALL KOKAR 3,6L BRANCO NEVE ";1,393;1,393;1,393;1,300;1;"1,25 - 1,35 (G/CM³)";4,680;3,6;756;"GESSO & DRYWALL KOKAR BRANCO NEVE - SA"
2986;"STANDARD SB 3,6L AMAZONITA";1,146;1,146;1,146;1,170;1;"1,18-1,22 G/CM3";4,212;3,6;2901;"STANDARD SB AMAZONITA - SA"
2822;"STANDARD FS 18L AZUL SERENO";1,239;1,258;1,247;1,310;3;"1,25-1,28 G/CM3";23,580;18,0;2793;"STANDARD FS AZUL SERENO - SA"
1582;"ESMALTE SINT BRILHANTE 3,6L PALHA";0,960;0,960;0,960;1,015;1;"0,95-1,0 G/CM³";3,654;3,6;1533;"ESMALTE SINT BRILHANTE PALHA - SA"
174;"PREMIUM ACET SEDA 3,6L SEIXO BRANCO";1,150;1,150;1,150;1,160;1;"1,10 - 1,15";4,176;3,6;555;"PREMIUM ACET SEDA SEIXO BRANCO - SA"
981;"FIT ACR FS ECONOMICO 16L BRANCO NEVE ";1,313;1,366;1,338;1,350;36;"1,30- 1,35 G/CM³";21,600;16,0;980;"FIT ACR ECONOMICO  BRANCO NEVE - SA"
3621;"FUNDO SINTETICO 18L CINZA MEDIO";1,240;1,241;1,241;1,220;2;"1,20 - 1,25 (G/CM³)";21,960;18,0;1544;"FUNDO SINTETICO CINZA - SA"
134;"PREMIUM FOSCO 18L ROXO PAVAO";1,302;1,302;1,302;1,322;1;"1,25 - 1,30 (G/CM³)";23,801;18,0;551;"PREMIUM FOSCO ROXO PAVAO - SA"
1579;"ESMALTE SINT BRILHANTE 3,6L LARANJA";0,964;0,964;0,964;0,990;1;"0,98 - 1,03 (G/CM³)";3,564;3,6;1530;"ESMALTE SINT BRILHANTE LARANJA - SA"
394;"TINTA PISO KOKAR 3,6L PRETO";1,290;1,319;1,307;1,330;5;"1,30 - 1,35 (G/CM³)";4,788;3,6;724;"TINTA PISO KOKAR PRETO - SA"
388;"TINTA PISO KOKAR 3,6L AZUL";1,319;1,335;1,328;1,340;3;"1,30 - 1,35 (G/CM³)";4,824;3,6;719;"TINTA PISO KOKAR AZUL - SA"
2160;"STANDARD FS 3,6L VERDE KIWI ";1,273;1,315;1,294;1,310;2;1,30-1,34;4,716;3,6;2111;"STANDARD FS VERDE KIWI - SA "
26;"ECONOMICO FOSCO 18L VERDE KIWI";1,338;1,365;1,352;1,340;2;"1,32 - 1,37 (G/CM³)";24,120;18,0;636;"ECONOMICO FOSCO VERDE KIWI - SA"
1567;"ESMALTE SINT BRILHANTE 3,6L AMARELO TRAT";0,954;0,954;0,954;0,990;1;"0,95 - 1,02 (G/CM³)";3,564;3,6;1519;"ESMALTE SINT BRILHANTE AMARELO TRATOR-SA"
389;"TINTA PISO KOKAR 3,6L BRANCO NEVE";1,340;1,348;1,344;1,330;2;"1,30 - 1,35 (G/CM³)";4,788;3,6;504;"TINTA PISO KOKAR BRANCO NEVE - SA"
1619;"ESMALTE SINT BRILHANTE 0,9L VERM. GOYA";0,949;0,952;0,950;1,002;3;"0,94-1,00 (G/CM³)";0,902;0,9;1542;"ESMALTE SINT BRILHANTE VERMELHO GOYA- SA"
103;"PREMIUM ACET SEDA 18L BRANCO NEVE";1,185;1,198;1,191;1,200;6;"1,18-1,24 (G/CM³)";21,600;18,0;498;"PREMIUM ACET SEDA BRANCO NEVE - SA"
2133;"STANDARD FS 3,6L CAFE COM LEITE ";1,260;1,268;1,264;1,325;2;"1,25-1,30 G/CM³";4,770;3,6;2098;"STANDARD FS CAFE COM LEITE- SA "
3585;"ESMALTE SINT ACETINADO 0,9L BRANCO NEVE";1,191;1,191;1,191;1,200;1;"1,15 - 1,25";1,080;0,9;3583;"ESMALTE SINT ACETINADO BRANCO NEVE - SA"
1573;"ESMALTE SINT BRILHANTE 3,6L BRANCO NEVE";1,036;1,061;1,047;1,050;18;"1,03 - 1,08 (G/CM³)";3,781;3,6;1525;"ESMALTE SINT BRILHANTE BRANCO NEVE - SA"
2699;"FIT ACR FS ECONOMICO 3,6L LILAS";1,320;1,340;1,330;1,340;2;"1,32-1,37 G/CM3";4,824;3,6;2694;"FIT ACR FS ECONOMICO LILAS - SA"
3157;"PREMIUM FOSCO 3,6L TITANIO";1,230;1,256;1,242;1,300;3;1,21-1,26;4,680;3,6;3056;"PREMIUM FOSCO TITANIO - SA"
1566;"ESMALTE SINT BRILHANTE 3,6L AMARELO OURO";0,947;0,950;0,950;0,960;6;"0,94 G/CM³";3,456;3,6;1518;"ESMALTE SINT BRILHANTE AMARELO OURO - SA"
2968;"STANDARD SB 3,6L CINZA PRATEADO";1,130;1,149;1,140;1,181;2;"1,18-1,22 G/CM3";4,250;3,6;2883;"STANDARD SB CINZA PRATEADO - SA"
3342;"PREMIUM ACET SEDA 18L BEGE FAVORITO";1,110;1,110;1,110;1,160;1;"1,18-1,22 G/CM3";20,880;18,0;3030;"PREMIUM ACET SEDA BEGE FAVORITO - SA"
22;"ECONOMICO FOSCO 18L BRANCO GELO";1,334;1,347;1,341;1,350;12;"1,32-1,37 (G/CM³)";24,300;18,0;632;"ECONOMICO FOSCO  BRANCO GELO - SA"
1603;"ESMALTE SINT BRILHANTE 0,9L CINZA MEDIO";0,950;0,974;0,963;1,000;6;"0,94 - 1,00 (G/CM³)";0,900;0,9;1527;"ESMALTE SINT BRILHANTE CINZA MEDIO - SA"
43;"ECONOMICO FOSCO 3,6L PEROLA";1,340;1,340;1,340;1,350;1;"1,32-1,37 (G/CM³)";4,860;3,6;633;"ECONOMICO FOSCO PEROLA - SA"
237;"STANDARD SB 18L PALHA";1,087;1,090;1,089;1,100;4;"1,10-1,15 G/CM³";19,800;18,0;621;"STANDARD SB PALHA - SA"
184;"PREMIUM SEMIBRILHO 18L BRANCO GELO";1,156;1,156;1,156;1,200;1;"1,10 - 1,20 (G/CM³)";21,600;18,0;565;"PREMIUM SEMIBRILHO BRANCO GELO - SA"
2167;"STANDARD FS 3,6L AMARELO REAL ";1,310;1,318;1,314;1,330;2;"1,30 -1,34";4,788;3,6;2161;"STANDARD FS AMARELO REAL - SA "
2845;"STANDARD FS 18L VITORIA REGIA";1,280;1,280;1,280;1,300;1;"1,32-1,37 G/CM3";23,400;18,0;2815;"STANDARD FS VITORIA REGIA  - SA"
2824;"STANDARD FS 18L NEVOA";1,285;1,312;1,300;1,310;3;1,32-1,37;23,580;18,0;2931;"STANDARD FS NEVOA - SA"
3159;"PREMIUM FOSCO 3,6L PRETO";1,295;1,340;1,317;1,300;3;"1,20 - 1,25";4,680;3,6;3058;"PREMIUM FOSCO PRETO - SA"
3093;"PREMIUM FOSCO 18L PRETO";1,295;1,340;1,317;1,300;3;"1,20 - 1,25";23,400;18,0;3058;"PREMIUM FOSCO PRETO - SA"
2572;"STANDARD FS 3,6L BEGE FAVORITO";1,314;1,314;1,314;1,350;1;1,32-1,36;4,860;3,6;2569;"STANDARD FS  BEGE FAVORITO"
2873;"STANDARD FS 3,6L TURMALINA AZUL";1,295;1,295;1,295;1,310;1;"1,32-1,37 G/CM3";4,716;3,6;2814;"STANDARD FS TURMALINA  - SA"
146;"PREMIUM FOSCO 3,6L BRANCO GELO";1,435;1,435;1,435;1,340;1;"1,40 - 1,45 (G/CM³)";4,824;3,6;534;"PREMIUM FOSCO BRANCO GELO - SA"
754;"GESSO & DRYWALL KOKAR 18L BRANCO NEVE ";1,393;1,393;1,393;1,300;1;"1,25 - 1,35 (G/CM³)";23,400;18,0;756;"GESSO & DRYWALL KOKAR BRANCO NEVE - SA"
2826;"STANDARD FS 18L CINZA TAUPE";1,235;1,235;1,235;1,310;1;1,25-1,32;23,580;18,0;2796;"STANDARD FS CINZA TAUPE - SA"
2941;"STANDARD SB 18L ARAPONGA";1,145;1,145;1,145;1,180;1;1,10-1,17;21,240;18,0;2885;"STANDARD SB ARAPONGA - SA"
1665;"VERNIZ FILTRO SOLAR 3,6L MOGNO";0,948;0,970;0,959;0,950;5;"0,90 - 0,95 (G/CM³)";3,419;3,6;1663;"VERNIZ FILTRO SOLAR MOGNO KOKAR - SA"
1626;"FUNDO GALVANIZADO 3,6L BRANCO";1,172;1,172;1,172;1,100;1;1,13-1,16;3,960;3,6;1546;"FUNDO GALVANIZADO BRANCO - SA"
273;"RESINA ACR BA KOKAR 18L INCOLOR";0,970;1,008;0,991;1,000;3;"1,00 - 1,03 (G/CM³)";18,000;18,0;502;"RESINA ACR BA KOKAR INCOLOR - SA"
2907;"FIT ACR FS ECONOMICO 16L MARFIM";1,326;1,355;1,341;1,340;6;1,30-1,35;21,440;16,0;2906;"FIT ACR ECONOMICO MARFIM - SA"
1589;"ESMALTE SINT BRILHANTE 3,6L VERDE FOLHA";0,950;0,970;0,957;0,980;6;"0,940-0,970 (G/CM³)";3,528;3,6;1540;"ESMALTE SINT BRILHANTE VERDE FOLHA - SA"
1647;"FUNDO E ACABAMENTO 18L CINZA MEDIO";1,050;1,073;1,065;1,080;5;1,05-1,10;19,440;18,0;1553;"FUNDO E ACABAMENTO CINZA MEDIO - SA"
2737;"ECONOMICO FOSCO 18L ARAPONGA";1,335;1,335;1,335;1,339;1;1,32-1,37;24,100;18,0;2709;"ECONOMICO FOSCO ARAPONGA - SA"
271;"RESINA ACR BA KOKAR 18L CINZA";1,046;1,049;1,048;1,025;2;"1,02 - 1,05 G/CM³";18,450;18,0;649;"RESINA ACR BA KOKAR CINZA - SA"
2759;"ECONOMICO FOSCO 18L BOTO ROSA";1,330;1,330;1,330;1,340;1;"1,32-1,37 G/CM3";24,120;18,0;2731;"ECONOMICO FOSCO BOTO ROSA - SA"
1650;"FUNDO E ACABAMENTO 3,6L AZUL DEL REY";1,032;1,050;1,041;1,030;4;1,00-1,10;3,707;3,6;1550;"FUNDO E ACABAMENTO AZUL DEL REY- SA"
263;"STANDARD SB 3,6L VERDE LIMAO";1,152;1,152;1,152;1,140;1;"MINIMO 1,12 G/CM³";4,104;3,6;625;"STANDARD SB VERDE LIMAO - SA"
1591;"ESMALTE SINT BRILHANTE 3,6L VERMELHO GOY";0,949;0,952;0,950;1,002;3;"0,94-1,00 (G/CM³)";3,608;3,6;1542;"ESMALTE SINT BRILHANTE VERMELHO GOYA- SA"
3086;"PREMIUM FOSCO 18L ARAPONGA";1,443;1,443;1,443;1,400;1;1,28-1,47;25,200;18,0;3045;"PREMIUM FOSCO ARAPONGA - SA"
1659;"VERNIZ COPAL KOKAR 0,9L";0,929;0,947;0,936;0,920;4;"0,88 - 0,93 (G/CM³)";0,828;0,9;1657;"VERNIZ COPAL KOKAR - SA"
2757;"ECONOMICO FOSCO 18L FERVEDOURO";1,313;1,343;1,328;1,340;2;"1,32-1,37 G/CM3";24,120;18,0;2728;"ECONOMICO FOSCO FERVEDOURO - SA"
1623;"ESMALTE SINT FOSCO 0,9L PRETO";1,152;1,170;1,163;1,160;4;"1,15 - 1,20 (G/CM³)";1,044;0,9;1543;"ESMALTE SINT FOSCO PRETO - SA"
2991;"STANDARD SB 3,6L TURMALINA AZUL";1,154;1,154;1,154;1,170;1;1,15-1,22;4,212;3,6;2933;"STANDARD SB TURMALINA - SA"
1202;"RESINA ACR BA KOKAR 18L PEROLA";1,050;1,050;1,050;1,070;1;"1,03 - 1,08 G/CM³";19,260;18,0;1201;"RESINA ACR BA KOKAR PEROLA - SA"
243;"STANDARD SB 3,6L AREIA";1,150;1,162;1,156;1,180;2;"1,15 - 1,18 G/CM³";4,248;3,6;605;"STANDARD SB AREIA - SA"
2789;"ECONOMICO FOSCO 3,6L SANHACU";1,296;1,296;1,296;1,340;1;1,32-1,37;4,824;3,6;2733;"ECONOMICO FOSCO SANHACU - SA"
378;"TINTA PISO KOKAR 18L CINZA";1,310;1,349;1,331;1,340;15;"1,30 - 1,35 (G/CM³)";24,120;18,0;720;"TINTA PISO KOKAR CINZA - SA"
2704;"FIT ACR FS ECONOMICO 16L LILAS";1,320;1,340;1,330;1,340;2;"1,32-1,37 G/CM3";21,440;16,0;2694;"FIT ACR FS ECONOMICO LILAS - SA"
379;"TINTA PISO KOKAR 18L CONCRETO";1,321;1,350;1,339;1,340;11;"1,30 - 1,35 (G/CM³)";24,120;18,0;721;"TINTA PISO KOKAR CONCRETO - SA"
11;"ECONOMICO FOSCO 18L BRANCO NEVE";1,336;1,373;1,351;1,330;10;"1,32 - 1,37 (G/CM³)";23,940;18,0;494;"ECONOMICO FOSCO BRANCO NEVE - SA"
2848;"STANDARD FS 18L IPE ROSA";1,307;1,307;1,307;1,310;1;"1,32-1,37 G/CM3";23,580;18,0;2818;"STANDARD FS IPE ROSA - SA"
1180;"STANDARD SB 18L VERDE MUSGO";1,130;1,130;1,130;1,190;1;"1,10-1,15 G/CM³";21,420;18,0;1179;"STANDARD SB VERDE MUSGO - SA"
999;"FIT MASSA CORRIDA PVA 25KG";1,690;1,750;1,715;1,680;158;"1,70-1,75 (G/CM³)";25,000;14,9;1000;"FIT MASSA CORRIDA PVA - SA"
393;"TINTA PISO KOKAR 3,6L LARANJA";1,326;1,348;1,335;1,328;3;"1,28 - 1,33 (G/CM³)";4,780;3,6;723;"TINTA PISO KOKAR LARANJA - SA"
2925;"PREMIUM FOSCO 3,6L VERMELHO AMOR";1,273;1,273;1,273;1,300;1;"1,20-135 G/CM³";4,680;3,6;2924;"PREMIUM FOSCO VERMELHO AMOR - SA"
1602;"ESMALTE SINT BRILHANTE 0,9L CAMURCA";0,960;0,960;0,960;1,030;1;"0,95 - 1,00 (G/CM³)";0,927;0,9;1526;"ESMALTE SINT BRILHANTE CAMURCA - SA"
990;"FIT ACR FS ECONOMICO 16L BRANCO GELO";1,328;1,377;1,340;1,345;38;"1,33 - 1,37 G/CM³";21,520;16,0;982;"FIT ACR ECONOMICO  BRANCO GELO - SA"
1584;"ESMALTE SINT BRILHANTE 3,6L PRETO";0,950;0,984;0,968;0,980;15;"0,95 - 1,02 (G/CM³)";3,528;3,6;1535;"ESMALTE SINT BRILHANTE PRETO - SA"
1900;"FIT ACR FS ECONOMICO 3,6L AREIA";1,334;1,347;1,339;1,345;5;"1,30 - 1,35 G/CM³";4,842;3,6;1414;"FIT ACR  ECONOMICO AREIA - SA"
